Repository: lukaszhao/WAL-WL-fit-with-MATLAB

File: analysisTools_by_Yuri/[2015-08-27][Sb2Te3-sputter-20nm+SiO2_cap-10nm][004][Anneal-220C][I=1E-4A][S7].txt (part 1 of 4)
H(Oe)	T(K)	R1+(Ohm)	R1_SD(Ohm)	R2(Ohm)	R2_SD(Ohm)	Hall R1(Ohm)	Hall R1 SD(Ohm)	Hall R2(Ohm)	Hall R2 SD(Ohm)	V(mV)	V_SD(mV)	R(Ohm)	R_SD(Ohm)	Hall V(mV)	Hall V SD(mV)	Hall R(Ohm)	Hall R SD(Ohm)
-50196.110000	    1.901030	  132.760055	    0.000232	  159.263330	    0.000567	   23.588205	    0.000878	  -29.989395	    0.002680	   14.601169	    0.000040	  146.011692	    0.000400	   -0.320059	    0.000178	   -3.200595	    0.001779
-49898.860000	    1.901030	  132.507720	    0.000321	  159.304285	    0.000635	   23.673370	    0.000513	  -30.089660	    0.000329	   14.590600	    0.000048	  145.906002	    0.000478	   -0.320815	    0.000042	   -3.208145	    0.000421
-49599.390000	    1.900849	  132.327605	    0.000298	  159.511305	    0.000597	   23.583030	    0.001732	  -29.989930	    0.000505	   14.591946	    0.000045	  145.919455	    0.000447	   -0.320345	    0.000112	   -3.203450	    0.001119
-49295.500000	    1.900585	  132.426690	    0.000228	  159.123135	    0.000246	   23.605860	    0.000435	  -29.995515	    0.000327	   14.577491	    0.000024	  145.774912	    0.000237	   -0.319483	    0.000038	   -3.194828	    0.000381
-48994.920000	    1.900419	  132.374660	    0.000463	  159.268925	    0.000170	   23.407155	    0.000704	  -29.912185	    0.000772	   14.582179	    0.000032	  145.821792	    0.000316	   -0.325252	    0.000074	   -3.252515	    0.000738
-48694.350000	    1.900266	  132.543400	    0.000372	  159.322430	    0.000708	   23.374760	    0.000495	  -29.797945	    0.000549	   14.593291	    0.000054	  145.932915	    0.000540	   -0.321159	    0.000052	   -3.211592	    0.000522
-48392.660000	    1.900155	  132.545935	    0.000228	  159.208720	    0.000243	   23.272595	    0.000497	  -29.798580	    0.001600	   14.587733	    0.000024	  145.877327	    0.000235	   -0.326299	    0.000105	   -3.262992	    0.001049
-48090.980000	    1.900127	  132.410435	    0.000257	  159.255185	    0.000373	   23.693140	    0.000304	  -29.907795	    0.000800	   14.583281	    0.000031	  145.832810	    0.000315	   -0.310733	    0.000055	   -3.107327	    0.000552
-47789.290000	    1.900030	  132.453855	    0.000392	  159.385070	    0.000586	   23.269770	    0.000596	  -29.740555	    0.000951	   14.591946	    0.000049	  145.919463	    0.000489	   -0.323539	    0.000077	   -3.235392	    0.000774
-47488.710000	    1.900016	  132.575215	    0.000423	  159.137630	    0.000451	   23.739530	    0.001196	  -29.610855	    0.000695	   14.585642	    0.000044	  145.856423	    0.000437	   -0.293566	    0.000095	   -2.935662	    0.000946
-47187.030000	    1.899975	  132.532450	    0.000503	  159.283740	    0.000291	   23.581470	    0.000683	  -29.616190	    0.000981	   14.590810	    0.000040	  145.908095	    0.000397	   -0.301736	    0.000083	   -3.017360	    0.000832
-46885.340000	    1.900044	  132.457560	    0.000251	  159.314865	    0.000807	   24.015965	    0.000348	  -30.019520	    0.000611	   14.588621	    0.000053	  145.886212	    0.000529	   -0.300178	    0.000048	   -3.001778	    0.000480
-46582.550000	    1.900044	  132.376770	    0.000348	  159.443810	    0.000762	   23.752520	    0.000909	  -29.835145	    0.000604	   14.591029	    0.000055	  145.910290	    0.000555	   -0.304131	    0.000076	   -3.041312	    0.000756
-46281.980000	    1.899933	  132.415955	    0.000285	  159.430910	    0.000459	   24.349795	    0.001895	  -30.301145	    0.000460	   14.592343	    0.000037	  145.923432	    0.000372	   -0.297567	    0.000118	   -2.975675	    0.001177
-45979.180000	    1.899947	  132.171260	    0.000210	  159.059150	    0.000554	   23.184460	    0.000406	  -29.349570	    0.000896	   14.561521	    0.000038	  145.615205	    0.000382	   -0.308256	    0.000065	   -3.082555	    0.000651
-45676.390000	    1.900100	  132.752955	    0.000389	  159.443900	    0.000568	   24.290655	    0.000299	  -30.078795	    0.000465	   14.609843	    0.000048	  146.098427	    0.000479	   -0.289407	    0.000038	   -2.894070	    0.000382
-45374.700000	    1.900141	  132.262920	    0.000425	  159.270480	    0.000157	   23.184150	    0.000200	  -28.900805	    0.000502	   14.576670	    0.000029	  145.766700	    0.000291	   -0.285833	    0.000035	   -2.858327	    0.000351
-45074.130000	    1.900155	  132.755615	    0.000331	  159.202945	    0.001249	   23.639760	    0.000443	  -29.752155	    0.000637	   14.597928	    0.000079	  145.979280	    0.000790	   -0.305620	    0.000054	   -3.056197	    0.000540
-44771.340000	    1.900141	  132.261950	    0.001168	  159.012240	    0.000512	   23.506875	    0.002079	  -29.023485	    0.001165	   14.563710	    0.000084	  145.637095	    0.000840	   -0.275830	    0.000162	   -2.758305	    0.001622
-44470.750000	    1.900141	  132.652405	    0.000206	  158.844365	    0.000343	   23.275230	    0.002837	  -28.885580	    0.000783	   14.574838	    0.000027	  145.748385	    0.000274	   -0.280517	    0.000181	   -2.805175	    0.001810
-44167.960000	    1.900016	  132.849470	    0.000143	  158.916945	    0.000591	   23.498930	    0.000224	  -29.042570	    0.000564	   14.588321	    0.000037	  145.883207	    0.000367	   -0.277182	    0.000039	   -2.771820	    0.000394
-43867.390000	    1.899864	  132.717150	    0.000486	  159.142925	    0.000644	   23.600740	    0.001216	  -29.357420	    0.001098	   14.593004	    0.000056	  145.930037	    0.000565	   -0.287834	    0.000116	   -2.878340	    0.001157
-43564.600000	    1.899850	  132.425140	    0.000201	  159.126265	    0.000390	   23.153840	    0.000393	  -28.439155	    0.000397	   14.577570	    0.000030	  145.775703	    0.000295	   -0.264266	    0.000039	   -2.642658	    0.000395
-43262.910000	    1.900044	  132.691020	    0.000457	  158.760895	    0.000872	   23.659915	    0.000360	  -28.974770	    0.000998	   14.572596	    0.000066	  145.725958	    0.000664	   -0.265743	    0.000068	   -2.657428	    0.000679
-42960.110000	    1.900058	  132.657490	    0.000276	  159.032885	    0.000362	   23.257515	    0.000485	  -28.811810	    0.001052	   14.584519	    0.000032	  145.845187	    0.000319	   -0.277715	    0.000077	   -2.777148	    0.000768
-42659.550000	    1.899905	  132.648175	    0.000313	  159.025600	    0.000292	   23.330015	    0.000930	  -28.793900	    0.000964	   14.583689	    0.000030	  145.836888	    0.000302	   -0.273194	    0.000095	   -2.731942	    0.000947
-42358.960000	    1.900114	  132.853335	    0.000498	  158.848435	    0.000234	   23.275335	    0.001835	  -28.556730	    0.000604	   14.585088	    0.000037	  145.850885	    0.000366	   -0.264070	    0.000122	   -2.640698	    0.001220
-42057.280000	    1.900072	  132.810545	    0.000212	  158.919990	    0.000376	   23.220240	    0.002391	  -28.900940	    0.001277	   14.586527	    0.000029	  145.865267	    0.000294	   -0.284035	    0.000183	   -2.840350	    0.001834
-41755.590000	    1.899975	  132.576985	    0.000597	  159.101435	    0.000352	   24.198850	    0.000874	  -29.442270	    0.000482	   14.583921	    0.000047	  145.839210	    0.000474	   -0.262171	    0.000068	   -2.621710	    0.000678
-41455.020000	    1.900155	  132.220810	    0.000312	  159.304515	    0.000162	   23.527960	    0.000627	  -28.532395	    0.000608	   14.576266	    0.000024	  145.762663	    0.000237	   -0.250222	    0.000062	   -2.502218	    0.000617
-41151.120000	    1.900141	  132.619670	    0.000177	  158.964155	    0.000526	   23.500645	    0.000330	  -28.678630	    0.000999	   14.579191	    0.000035	  145.791912	    0.000352	   -0.258899	    0.000066	   -2.588992	    0.000665
-40848.330000	    1.900002	  132.498675	    0.000582	  158.960675	    0.000282	   24.156270	    0.000237	  -29.438875	    0.000652	   14.572968	    0.000043	  145.729675	    0.000432	   -0.264130	    0.000044	   -2.641303	    0.000444
-40547.740000	    1.899878	  132.279555	    0.000315	  159.450950	    0.000626	   24.222500	    0.000243	  -28.945465	    0.002049	   14.586525	    0.000047	  145.865252	    0.000471	   -0.236148	    0.000115	   -2.361483	    0.001146
-40243.840000	    1.899933	  132.241540	    0.000529	  159.015260	    0.000679	   23.872865	    0.000562	  -28.903320	    0.001089	   14.562840	    0.000060	  145.628400	    0.000604	   -0.251523	    0.000083	   -2.515228	    0.000826
-39944.380000	    1.900086	  132.438795	    0.000379	  158.980780	    0.000457	   23.576140	    0.000925	  -29.015795	    0.003775	   14.570979	    0.000042	  145.709787	    0.000418	   -0.271983	    0.000235	   -2.719827	    0.002350
-39641.590000	    1.900058	  132.476760	    0.000701	  159.218110	    0.000309	   24.415040	    0.000219	  -29.410170	    0.000920	   14.584744	    0.000051	  145.847435	    0.000505	   -0.249757	    0.000057	   -2.497565	    0.000570
-39339.900000	    1.900155	  132.193740	    0.000788	  158.916015	    0.000524	   23.812410	    0.000354	  -28.993485	    0.001075	   14.555488	    0.000066	  145.554878	    0.000656	   -0.259054	    0.000071	   -2.590537	    0.000714
-39038.210000	    1.900280	  132.547905	    0.000246	  159.094145	    0.000856	   23.766890	    0.002067	  -28.409445	    0.000532	   14.582103	    0.000055	  145.821025	    0.000551	   -0.232128	    0.000130	   -2.321278	    0.001299
-38734.320000	    1.900502	  132.514015	    0.000228	  159.226255	    0.000614	   24.089220	    0.000144	  -29.389410	    0.001099	   14.587013	    0.000042	  145.870135	    0.000421	   -0.265009	    0.000062	   -2.650095	    0.000621
-38434.840000	    1.900280	  132.213715	    0.000279	  159.396550	    0.000274	   23.880070	    0.000619	  -28.788130	    0.000665	   14.580513	    0.000028	  145.805132	    0.000277	   -0.245403	    0.000064	   -2.454030	    0.000642
-38133.160000	    1.899975	  132.541270	    0.000814	  159.036355	    0.000408	   23.964010	    0.000480	  -28.899485	    0.000968	   14.578881	    0.000061	  145.788813	    0.000611	   -0.246774	    0.000072	   -2.467737	    0.000724
-37831.480000	    1.899919	  132.351150	    0.000724	  159.176815	    0.000627	   23.913530	    0.000498	  -28.862540	    0.000602	   14.576398	    0.000068	  145.763982	    0.000675	   -0.247451	    0.000055	   -2.474505	    0.000550
-37529.800000	    1.899989	  132.440875	    0.000608	  158.999235	    0.000342	   24.239580	    0.001276	  -28.787485	    0.001309	   14.572005	    0.000047	  145.720055	    0.000475	   -0.227395	    0.000129	   -2.273952	    0.001292
-37228.110000	    1.900197	  132.362290	    0.000329	  159.008035	    0.000283	   24.034085	    0.000770	  -28.040365	    0.001674	   14.568516	    0.000031	  145.685162	    0.000306	   -0.200314	    0.000122	   -2.003140	    0.001222
-36926.430000	    1.900002	  132.737035	    0.001832	  159.177695	    0.000332	   24.428260	    0.000407	  -28.650380	    0.000481	   14.595736	    0.000108	  145.957365	    0.001082	   -0.211106	    0.000044	   -2.111060	    0.000444
-36623.630000	    1.900058	  132.399040	    0.000204	  159.018140	    0.000242	   24.242455	    0.002412	  -29.031050	    0.000505	   14.570859	    0.000022	  145.708590	    0.000223	   -0.239430	    0.000146	   -2.394298	    0.001459
-36321.950000	    1.899989	  133.001405	    0.001000	  158.598865	    0.000515	   23.109715	    0.000633	  -27.616600	    0.000413	   14.580013	    0.000076	  145.800135	    0.000757	   -0.225344	    0.000052	   -2.253442	    0.000523
-36020.270000	    1.900030	  133.048665	    0.000124	  158.569815	    0.000388	   23.131450	    0.000389	  -27.616595	    0.000677	   14.580924	    0.000026	  145.809240	    0.000256	   -0.224257	    0.000053	   -2.242573	    0.000533
-35717.470000	    1.900252	  132.967105	    0.000288	  158.782640	    0.000712	   23.080585	    0.000373	  -27.478795	    0.000514	   14.587487	    0.000050	  145.874872	    0.000500	   -0.219911	    0.000044	   -2.199105	    0.000444
-35416.890000	    1.900127	  133.182415	    0.000270	  158.447805	    0.000447	   22.958135	    0.000795	  -27.570655	    0.000451	   14.581511	    0.000036	  145.815110	    0.000358	   -0.230626	    0.000062	   -2.306260	    0.000623
-35114.090000	    1.900114	  133.003955	    0.000628	  158.654550	    0.000316	   23.340955	    0.000299	  -27.611390	    0.000709	   14.582925	    0.000047	  145.829252	    0.000472	   -0.213522	    0.000050	   -2.135217	    0.000504
-34812.410000	    1.900030	  133.141400	    0.000304	  158.470030	    0.000365	   23.310950	    0.000565	  -27.803510	    0.001324	   14.580571	    0.000033	  145.805715	    0.000335	   -0.224628	    0.000094	   -2.246280	    0.000944
-34510.730000	    1.899933	  132.896645	    0.000846	  158.576430	    0.001501	   23.233650	    0.000337	  -27.709800	    0.000706	   14.573654	    0.000117	  145.736537	    0.001174	   -0.223808	    0.000052	   -2.238075	    0.000522
-34206.830000	    1.899947	  132.976300	    0.000331	  158.518740	    0.000186	   23.296990	    0.000257	  -27.910035	    0.000772	   14.574752	    0.000026	  145.747520	    0.000259	   -0.230652	    0.000051	   -2.306522	    0.000514
-33907.360000	    1.899947	  132.937790	    0.000195	  158.613820	    0.000387	   23.056345	    0.000311	  -27.214710	    0.000561	   14.577580	    0.000029	  145.775805	    0.000291	   -0.207918	    0.000044	   -2.079183	    0.000436
-33606.790000	    1.900100	  133.116985	    0.000319	  158.292680	    0.000462	   23.145625	    0.000662	  -27.301390	    0.000253	   14.570483	    0.000039	  145.704833	    0.000390	   -0.207788	    0.000046	   -2.077883	    0.000458
-33303.990000	    1.900044	  133.027880	    0.000284	  158.380925	    0.000292	   23.136990	    0.000504	  -27.618610	    0.000326	   14.570440	    0.000029	  145.704402	    0.000288	   -0.224081	    0.000041	   -2.240810	    0.000415
-33003.410000	    1.900197	  132.930735	    0.000323	  158.734685	    0.000349	   23.230165	    0.000186	  -27.544235	    0.000416	   14.583271	    0.000034	  145.832710	    0.000336	   -0.215704	    0.000030	   -2.157035	    0.000301
-32698.400000	    1.900211	  132.851850	    0.000467	  158.645850	    0.000579	   23.393425	    0.000608	  -27.269110	    0.001185	   14.574885	    0.000052	  145.748850	    0.000523	   -0.193784	    0.000090	   -1.937842	    0.000896
-32397.830000	    1.900114	  132.941120	    0.000259	  158.403935	    0.000433	   23.217160	    0.000512	  -27.405575	    0.000494	   14.567253	    0.000035	  145.672528	    0.000346	   -0.209421	    0.000050	   -2.094207	    0.000503
-32095.590000	    1.900002	  133.085370	    0.000454	  158.392090	    0.000296	   23.109420	    0.000545	  -27.598475	    0.000538	   14.573873	    0.000038	  145.738730	    0.000375	   -0.224453	    0.000054	   -2.244528	    0.000541
-31792.790000	    1.900169	  132.952685	    0.000461	  158.436680	    0.000207	   23.058380	    0.000759	  -27.073310	    0.000361	   14.569468	    0.000033	  145.694682	    0.000334	   -0.200747	    0.000056	   -2.007465	    0.000560
-31491.670000	    1.900266	  133.048950	    0.000215	  158.305030	    0.000347	   23.161030	    0.000455	  -27.412375	    0.001046	   14.567699	    0.000028	  145.676990	    0.000281	   -0.212567	    0.000075	   -2.125673	    0.000750
-31188.870000	    1.900127	  133.051115	    0.000315	  158.277040	    0.000339	   23.409375	    0.002143	  -27.019345	    0.000696	   14.566408	    0.000033	  145.664077	    0.000327	   -0.180499	    0.000142	   -1.804985	    0.001419
-30888.300000	    1.900044	  133.190905	    0.000215	  158.238125	    0.000888	   22.844675	    0.000459	  -26.916745	    0.000493	   14.571452	    0.000055	  145.714515	    0.000552	   -0.203604	    0.000048	   -2.036035	    0.000476
-30586.610000	    1.900197	  133.066405	    0.000256	  158.122440	    0.000268	   22.949570	    0.000182	  -27.104630	    0.000534	   14.559442	    0.000026	  145.594422	    0.000262	   -0.207753	    0.000036	   -2.077530	    0.000358
-30285.480000	    1.900127	  133.020690	    0.000344	  158.355260	    0.000527	   23.014615	    0.000739	  -27.167795	    0.000492	   14.568797	    0.000044	  145.687975	    0.000436	   -0.207659	    0.000062	   -2.076590	    0.000616
-29983.240000	    1.900100	  133.001320	    0.000564	  158.200865	    0.000456	   23.214460	    0.000301	  -27.240065	    0.000754	   14.560109	    0.000051	  145.601092	    0.000510	   -0.201280	    0.000053	   -2.012803	    0.000527
-29681.560000	    1.900002	  133.009635	    0.000304	  158.182335	    0.001245	   23.172150	    0.000669	  -27.162780	    0.001139	   14.559598	    0.000077	  145.595985	    0.000774	   -0.199531	    0.000090	   -1.995315	    0.000904
-29379.320000	    1.900072	  132.975930	    0.000267	  158.268995	    0.001920	   23.423440	    0.000283	  -27.120560	    0.000810	   14.562246	    0.000109	  145.622462	    0.001094	   -0.184856	    0.000055	   -1.848560	    0.000547
-29077.080000	    1.899989	  132.841380	    0.000220	  158.180650	    0.000389	   23.401750	    0.000324	  -27.262060	    0.000554	   14.551101	    0.000030	  145.511015	    0.000304	   -0.193016	    0.000044	   -1.930155	    0.000439
-28774.840000	    1.900280	  132.927335	    0.000549	  158.189235	    0.000566	   23.498005	    0.000363	  -27.028985	    0.000189	   14.555829	    0.000056	  145.558285	    0.000558	   -0.176549	    0.000028	   -1.765490	    0.000276
-28473.710000	    1.900294	  132.931250	    0.000153	  158.258995	    0.000253	   23.502815	    0.000392	  -27.178330	    0.000469	   14.559512	    0.000020	  145.595123	    0.000203	   -0.183776	    0.000043	   -1.837758	    0.000431
-28172.580000	    1.900211	  132.863840	    0.000440	  158.404165	    0.000612	   23.564900	    0.004354	  -27.276445	    0.000594	   14.563400	    0.000053	  145.634002	    0.000526	   -0.185577	    0.000247	   -1.855773	    0.002474
-27869.230000	    1.900086	  132.937655	    0.000435	  158.413640	    0.001052	   23.418860	    0.000840	  -27.429895	    0.000312	   14.567565	    0.000074	  145.675647	    0.000744	   -0.200552	    0.000058	   -2.005517	    0.000576
-27568.650000	    1.900169	  132.821005	    0.000333	  158.445645	    0.001404	   23.645760	    0.000802	  -26.880815	    0.000757	   14.563333	    0.000087	  145.633325	    0.000868	   -0.161753	    0.000078	   -1.617528	    0.000780
-27266.970000	    1.900114	  132.864875	    0.000298	  158.367725	    0.000593	   23.689855	    0.000380	  -26.917760	    0.000492	   14.561630	    0.000045	  145.616300	    0.000446	   -0.161395	    0.000044	   -1.613952	    0.000436
-26965.290000	    1.900044	  132.862915	    0.000518	  158.291875	    0.000235	   23.646730	    0.000930	  -26.747815	    0.000885	   14.557740	    0.000038	  145.577395	    0.000377	   -0.155054	    0.000091	   -1.550543	    0.000907
-26662.490000	    1.900030	  133.008520	    0.000540	  158.190465	    0.000470	   23.754735	    0.000376	  -26.990105	    0.000431	   14.559949	    0.000050	  145.599492	    0.000505	   -0.161768	    0.000040	   -1.617685	    0.000403
-26360.800000	    1.900197	  132.833975	    0.001551	  158.269175	    0.000434	   23.728435	    0.001703	  -26.980885	    0.000317	   14.555157	    0.000099	  145.551575	    0.000993	   -0.162622	    0.000101	   -1.626225	    0.001010
-26060.220000	    1.900044	  132.904020	    0.000630	  158.169065	    0.000348	   23.413530	    0.000216	  -27.147140	    0.001806	   14.553654	    0.000049	  145.536542	    0.000489	   -0.186681	    0.000101	   -1.866805	    0.001011
-25757.430000	    1.899961	  132.847585	    0.000253	  158.322100	    0.000326	   23.689340	    0.000580	  -26.949110	    0.000606	   14.558484	    0.000029	  145.584843	    0.000289	   -0.162988	    0.000059	   -1.629885	    0.000593
-25456.310000	    1.900238	  132.775115	    0.000457	  158.277900	    0.000481	   23.669560	    0.000325	  -26.810045	    0.000896	   14.552651	    0.000047	  145.526507	    0.000469	   -0.157024	    0.000061	   -1.570243	    0.000611
-25153.510000	    1.900183	  132.729925	    0.000499	  158.207830	    0.000419	   24.145350	    0.000659	  -27.017690	    0.001088	   14.546888	    0.000046	  145.468877	    0.000459	   -0.143617	    0.000087	   -1.436170	    0.000873
-24853.490000	    1.900155	  132.748075	    0.000479	  158.338000	    0.000143	   23.830190	    0.000514	  -26.933275	    0.001376	   14.554304	    0.000031	  145.543037	    0.000311	   -0.155154	    0.000094	   -1.551543	    0.000945
-24549.030000	    1.900114	  132.841395	    0.000263	  158.241545	    0.000631	   23.599690	    0.000252	  -26.725120	    0.000477	   14.554147	    0.000045	  145.541470	    0.000447	   -0.156272	    0.000036	   -1.562715	    0.000364
-24549.030000	    1.900183	  132.804905	    0.000331	  158.329070	    0.000486	   24.185280	    0.000412	  -27.269765	    0.000217	   14.556699	    0.000041	  145.566987	    0.000408	   -0.154224	    0.000031	   -1.542243	    0.000315
-24247.350000	    1.900252	  132.735350	    0.000271	  158.231860	    0.000271	   23.590360	    0.000155	  -27.022680	    0.002377	   14.548361	    0.000027	  145.483605	    0.000271	   -0.171616	    0.000127	   -1.716160	    0.001266
-23947.330000	    1.900127	  132.721540	    0.000289	  158.136475	    0.001131	   23.632710	    0.000407	  -27.077200	    0.002533	   14.542901	    0.000071	  145.429008	    0.000710	   -0.172225	    0.000147	   -1.722245	    0.001470
-23644.540000	    1.900141	  132.860460	    0.000454	  158.132905	    0.000126	   23.819760	    0.000174	  -27.150850	    0.000403	   14.549668	    0.000029	  145.496682	    0.000290	   -0.166554	    0.000029	   -1.665545	    0.000288
-23342.860000	    1.900044	  132.595645	    0.000193	  158.481385	    0.000405	   23.735145	    0.000190	  -26.979050	    0.000977	   14.553852	    0.000030	  145.538515	    0.000299	   -0.162195	    0.000058	   -1.621952	    0.000584
-23041.720000	    1.900114	  132.657595	    0.000273	  158.503510	    0.000252	   23.912620	    0.000289	  -26.893370	    0.000555	   14.558055	    0.000026	  145.580553	    0.000263	   -0.149038	    0.000042	   -1.490375	    0.000422
-22738.930000	    1.900155	  132.666385	    0.000484	  158.337870	    0.000556	   23.865140	    0.000575	  -26.946555	    0.000453	   14.550213	    0.000052	  145.502127	    0.000520	   -0.154071	    0.000051	   -1.540708	    0.000514
-22437.800000	    1.900086	  132.597900	    0.000266	  158.485370	    0.000642	   24.070005	    0.000311	  -26.966440	    0.000547	   14.554163	    0.000045	  145.541635	    0.000454	   -0.144822	    0.000043	   -1.448217	    0.000429
-22135.000000	    1.900211	  132.638835	    0.000320	  158.215160	    0.000354	   23.835995	    0.001842	  -26.896770	    0.000388	   14.542700	    0.000034	  145.426998	    0.000337	   -0.153039	    0.000111	   -1.530388	    0.001115
-21833.870000	    1.900127	  132.665685	    0.000512	  158.213730	    0.000474	   23.688615	    0.001630	  -26.923350	    0.000409	   14.543971	    0.000049	  145.439707	    0.000493	   -0.161737	    0.000102	   -1.617368	    0.001019
-21532.190000	    1.900183	  132.685390	    0.000276	  158.208815	    0.000452	   23.939740	    0.001948	  -26.855460	    0.000727	   14.544710	    0.000036	  145.447102	    0.000364	   -0.145786	    0.000134	   -1.457860	    0.001338
-21229.950000	    1.900114	  132.828445	    0.000418	  158.144305	    0.000256	   24.162675	    0.000920	  -26.832830	    0.000681	   14.548638	    0.000034	  145.486375	    0.000337	   -0.133508	    0.000080	   -1.335078	    0.000801
-20927.710000	    1.900197	  132.652585	    0.000218	  158.308005	    0.000238	   23.828930	    0.000714	  -26.465600	    0.000311	   14.548030	    0.000023	  145.480295	    0.000228	   -0.131833	    0.000051	   -1.318335	    0.000512
-20626.030000	    1.900169	  132.665365	    0.000693	  158.254785	    0.000352	   24.069565	    0.000395	  -26.585060	    0.000778	   14.546007	    0.000052	  145.460075	    0.000522	   -0.125775	    0.000059	   -1.257748	    0.000587
-20323.790000	    1.900127	  132.574050	    0.000182	  158.255935	    0.000211	   24.122350	    0.000743	  -26.536070	    0.000852	   14.541499	    0.000020	  145.414992	    0.000196	   -0.120686	    0.000080	   -1.206860	    0.000797
-20021.550000	    1.900086	  132.588965	    0.000312	  158.003670	    0.000114	   23.919610	    0.000418	  -26.675135	    0.000322	   14.529632	    0.000021	  145.296317	    0.000213	   -0.137776	    0.000037	   -1.377762	    0.000370
-19718.750000	    1.900141	  132.589345	    0.000675	  158.205435	    0.000593	   24.176580	    0.000237	  -26.738380	    0.000455	   14.539739	    0.000063	  145.397390	    0.000634	   -0.128090	    0.000035	   -1.280900	    0.000346
-19418.730000	    1.900141	  132.560850	    0.000346	  158.434690	    0.000395	   23.819375	    0.000491	  -26.986685	    0.000668	   14.549777	    0.000037	  145.497770	    0.000371	   -0.158365	    0.000058	   -1.583655	    0.000579
-19116.490000	    1.900100	  132.663980	    0.000312	  158.093110	    0.000227	   24.084220	    0.000564	  -26.393050	    0.001052	   14.537854	    0.000027	  145.378545	    0.000270	   -0.115441	    0.000081	   -1.154415	    0.000808
-18814.260000	    1.900100	  132.485315	    0.000265	  158.251455	    0.000327	   24.360915	    0.000355	  -26.635795	    0.000662	   14.536838	    0.000030	  145.368385	    0.000296	   -0.113744	    0.000051	   -1.137440	    0.000509
-18513.120000	    1.900127	  132.573065	    0.000250	  158.299980	    0.000325	   24.335920	    0.000387	  -26.582605	    0.000698	   14.543652	    0.000029	  145.436522	    0.000288	   -0.112334	    0.000054	   -1.123342	    0.000543
-18210.880000	    1.900114	  132.537880	    0.000352	  158.105950	    0.000761	   24.126150	    0.000794	  -26.453425	    0.000560	   14.532191	    0.000056	  145.321915	    0.000556	   -0.116364	    0.000068	   -1.163637	    0.000677
-17909.200000	    1.900141	  132.624645	    0.001141	  158.033540	    0.000258	   24.374030	    0.000242	  -26.474865	    0.000353	   14.532909	    0.000070	  145.329093	    0.000700	   -0.105042	    0.000030	   -1.050417	    0.000298
-17606.960000	    1.900114	  132.508375	    0.000405	  157.997345	    0.000473	   23.758720	    0.001125	  -26.259620	    0.000367	   14.525286	    0.000044	  145.252860	    0.000439	   -0.125045	    0.000075	   -1.250450	    0.000746
-17305.280000	    1.900114	  132.712795	    0.000350	  157.905545	    0.000860	   23.963255	    0.001373	  -26.382025	    0.000788	   14.530917	    0.000060	  145.309170	    0.000605	   -0.120939	    0.000108	   -1.209385	    0.001080
-17003.590000	    1.900044	  132.564600	    0.000329	  158.027165	    0.001414	   24.287490	    0.001289	  -26.577235	    0.001162	   14.529588	    0.000087	  145.295883	    0.000871	   -0.114487	    0.000123	   -1.144872	    0.001225
-16701.910000	    1.900058	  132.349205	    0.000463	  158.166625	    0.000413	   24.333790	    0.000422	  -26.373775	    0.000941	   14.525792	    0.000044	  145.257915	    0.000438	   -0.101999	    0.000068	   -1.019992	    0.000681
-16399.670000	    1.900238	  132.542640	    0.000251	  158.057980	    0.000100	   24.519930	    0.000436	  -26.288785	    0.000570	   14.530031	    0.000018	  145.300310	    0.000176	   -0.088443	    0.000050	   -0.884428	    0.000503
-16097.430000	    1.900100	  132.495290	    0.000334	  158.007085	    0.000895	   24.220295	    0.001030	  -26.366720	    0.000801	   14.525119	    0.000061	  145.251187	    0.000614	   -0.107321	    0.000092	   -1.073212	    0.000915
-15795.190000	    1.900141	  132.527735	    0.000238	  158.062765	    0.000247	   24.240110	    0.000510	  -26.136985	    0.000866	   14.529525	    0.000024	  145.295250	    0.000243	   -0.094844	    0.000069	   -0.948438	    0.000688
-15493.500000	    1.900072	  132.579575	    0.000192	  158.011070	    0.001388	   24.456300	    0.000401	  -26.305445	    0.000815	   14.529532	    0.000079	  145.295322	    0.000790	   -0.092457	    0.000061	   -0.924573	    0.000608
-15190.160000	    1.900141	  132.483925	    0.000675	  158.008850	    0.000202	   24.201020	    0.000211	  -26.118325	    0.001402	   14.524639	    0.000044	  145.246387	    0.000438	   -0.095865	    0.000081	   -0.958652	    0.000807
-14890.130000	    1.900155	  132.558140	    0.000403	  157.894470	    0.000130	   24.108270	    0.000678	  -26.024585	    0.001579	   14.522630	    0.000027	  145.226305	    0.000266	   -0.095816	    0.000113	   -0.958157	    0.001129
-14587.890000	    1.900016	  132.485055	    0.001066	  157.962955	    0.001376	   24.117140	    0.000486	  -26.329655	    0.000653	   14.522400	    0.000122	  145.224005	    0.001221	   -0.110626	    0.000057	   -1.106257	    0.000569
-14285.100000	    1.900100	  132.405430	    0.000201	  157.937950	    0.000187	   24.461730	    0.000706	  -26.225805	    0.000245	   14.517169	    0.000019	  145.171690	    0.000194	   -0.088204	    0.000048	   -0.882037	    0.000475
-13983.970000	    1.899975	  132.379830	    0.000424	  157.891255	    0.000434	   24.251380	    0.000188	  -26.194375	    0.001127	   14.513554	    0.000043	  145.135542	    0.000429	   -0.097150	    0.000066	   -0.971497	    0.000658
-13681.730000	    1.900127	  132.324435	    0.000496	  158.024815	    0.000369	   24.540445	    0.000705	  -26.067165	    0.000239	   14.517462	    0.000043	  145.174625	    0.000432	   -0.076336	    0.000047	   -0.763360	    0.000472
-13380.600000	    1.899989	  132.454050	    0.000305	  157.759075	    0.000188	   24.355205	    0.000590	  -25.841755	    0.001407	   14.510656	    0.000025	  145.106562	    0.000247	   -0.074327	    0.000100	   -0.743275	    0.000999
-13077.590000	    1.900114	  132.517910	    0.000244	  157.887990	    0.000529	   24.294665	    0.000822	  -26.053825	    0.001039	   14.520295	    0.000039	  145.202950	    0.000387	   -0.087958	    0.000093	   -0.879580	    0.000930
-12775.240000	    1.900072	  132.478825	    0.000570	  157.916045	    0.000166	   24.398840	    0.000374	  -25.986700	    0.000485	   14.519744	    0.000037	  145.197435	    0.000368	   -0.079393	    0.000043	   -0.793930	    0.000429
-12475.770000	    1.900114	  132.305810	    0.000276	  157.831635	    0.000223	   24.531595	    0.000561	  -25.890100	    0.000385	   14.506872	    0.000025	  145.068723	    0.000250	   -0.067925	    0.000047	   -0.679252	    0.000473
-12173.640000	    1.900141	  132.430200	    0.000181	  157.935700	    0.000220	   24.481065	    0.000556	  -25.873175	    0.002836	   14.518295	    0.000020	  145.182950	    0.000201	   -0.069606	    0.000170	   -0.696055	    0.001696
-11871.070000	    1.900141	  132.348415	    0.000209	  157.935375	    0.000336	   24.623330	    0.001029	  -26.131570	    0.002391	   14.514189	    0.000027	  145.141895	    0.000272	   -0.075412	    0.000171	   -0.754120	    0.001710
-11569.160000	    1.900072	  132.266545	    0.000093	  157.845020	    0.000305	   24.903290	    0.001561	  -26.268945	    0.001601	   14.505578	    0.000020	  145.055783	    0.000199	   -0.068283	    0.000158	   -0.682827	    0.001581
-11267.030000	    1.900114	  132.217520	    0.000686	  158.069035	    0.000581	   24.362115	    0.000573	  -26.104425	    0.000354	   14.514328	    0.000063	  145.143277	    0.000633	   -0.087115	    0.000046	   -0.871155	    0.000464
-10964.680000	    1.900030	  132.280210	    0.000138	  157.792030	    0.000100	   24.609725	    0.000315	  -26.047485	    0.000936	   14.503612	    0.000012	  145.036120	    0.000119	   -0.071888	    0.000063	   -0.718880	    0.000626
-10661.670000	    1.900058	  132.271780	    0.000193	  157.724090	    0.000521	   24.245895	    0.000558	  -25.811150	    0.000954	   14.499793	    0.000036	  144.997935	    0.000357	   -0.078263	    0.000076	   -0.782627	    0.000756
-10361.100000	    1.900072	  132.270880	    0.000428	  157.574475	    0.000418	   24.215625	    0.000719	  -25.680985	    0.000541	   14.492268	    0.000042	  144.922677	    0.000423	   -0.073268	    0.000063	   -0.732680	    0.000630
-10060.080000	    1.900100	  132.323715	    0.000305	  157.747595	    0.000225	   24.472260	    0.000465	  -25.297770	    0.001797	   14.503566	    0.000026	  145.035655	    0.000265	   -0.041276	    0.000113	   -0.412755	    0.001131
-9852.885000	    1.900016	  132.353320	    0.000252	  157.482915	    0.000581	   24.537675	    0.000873	  -25.523530	    0.000834	   14.491812	    0.000042	  144.918117	    0.000416	   -0.049293	    0.000085	   -0.492928	    0.000853
-9773.249000	    1.899864	  132.370240	    0.000176	  157.642700	    0.000414	   24.522015	    0.000389	  -25.470130	    0.000903	   14.500647	    0.000030	  145.006470	    0.000295	   -0.047406	    0.000065	   -0.474058	    0.000646
-9693.396000	    1.899919	  132.233265	    0.000791	  157.632065	    0.000547	   24.195455	    0.000422	  -25.464225	    0.000479	   14.493267	    0.000067	  144.932665	    0.000669	   -0.063439	    0.000045	   -0.634385	    0.000451
-9612.429000	    1.899933	  132.342825	    0.000264	  157.359070	    0.000709	   23.871650	    0.000486	  -25.593320	    0.003202	   14.485095	    0.000049	  144.850947	    0.000486	   -0.086084	    0.000184	   -0.860835	    0.001844
-9533.454000	    1.900141	  132.319560	    0.000390	  157.550425	    0.000306	   24.276285	    0.000526	  -25.477810	    0.001672	   14.493499	    0.000035	  144.934993	    0.000348	   -0.060076	    0.000110	   -0.600763	    0.001099
-9450.496000	    1.900044	  132.261135	    0.000424	  157.566425	    0.000549	   24.391010	    0.000329	  -25.258815	    0.000550	   14.491378	    0.000049	  144.913780	    0.000486	   -0.043390	    0.000044	   -0.433903	    0.000440
-9371.078000	    1.899933	  132.340155	    0.000369	  157.561380	    0.000231	   24.165585	    0.000416	  -25.875475	    0.000112	   14.495077	    0.000030	  144.950767	    0.000300	   -0.085495	    0.000026	   -0.854945	    0.000264
-9290.337000	    1.899836	  132.149550	    0.000988	  157.677665	    0.000637	   24.388435	    0.000221	  -25.767000	    0.000808	   14.491361	    0.000081	  144.913607	    0.000813	   -0.068928	    0.000051	   -0.689282	    0.000515
-9210.032000	    1.900030	  132.278610	    0.000385	  157.555910	    0.000859	   24.777370	    0.000822	  -25.489730	    0.001072	   14.491726	    0.000062	  144.917260	    0.000622	   -0.035618	    0.000095	   -0.356180	    0.000947
-9129.510000	    1.900002	  132.266850	    0.000243	  157.486115	    0.000627	   24.806600	    0.001559	  -25.480990	    0.000453	   14.487648	    0.000043	  144.876482	    0.000435	   -0.033719	    0.000101	   -0.337195	    0.001006
-9049.430000	    1.900100	  132.181620	    0.000338	  157.622455	    0.000191	   24.362305	    0.000299	  -25.713005	    0.000395	   14.490204	    0.000026	  144.902038	    0.000264	   -0.067535	    0.000035	   -0.675350	    0.000347
-8969.126000	    1.900224	  132.088280	    0.000243	  157.592295	    0.000591	   24.477010	    0.001699	  -25.672665	    0.000371	   14.484029	    0.000042	  144.840287	    0.000417	   -0.059783	    0.000104	   -0.597827	    0.001035
-8887.498000	    1.900127	  132.214730	    0.000497	  157.550460	    0.000105	   24.511960	    0.000755	  -25.588440	    0.004251	   14.488259	    0.000030	  144.882595	    0.000301	   -0.053824	    0.000250	   -0.538240	    0.002503
-8808.080000	    1.900349	  132.234680	    0.000500	  157.589205	    0.000177	   24.406055	    0.000734	  -25.629720	    0.000973	   14.491194	    0.000034	  144.911943	    0.000339	   -0.061183	    0.000085	   -0.611833	    0.000853
-8728.226000	    1.900238	  132.097400	    0.000592	  157.635620	    0.000336	   24.772380	    0.000260	  -25.540580	    0.000786	   14.486651	    0.000046	  144.866510	    0.000464	   -0.038410	    0.000052	   -0.384100	    0.000523
-8648.146000	    1.900211	  132.289095	    0.000388	  157.508190	    0.000435	   24.471585	    0.000769	  -25.511065	    0.000755	   14.489864	    0.000041	  144.898642	    0.000412	   -0.051974	    0.000076	   -0.519740	    0.000762
-8567.842000	    1.899933	  132.164845	    0.000303	  157.449260	    0.000209	   24.708645	    0.000361	  -25.773265	    0.000289	   14.480705	    0.000026	  144.807052	    0.000256	   -0.053231	    0.000032	   -0.532310	    0.000325
-8487.101000	    1.899961	  132.019620	    0.000347	  157.638145	    0.000364	   24.460165	    0.000441	  -25.924870	    0.000508	   14.482888	    0.000036	  144.828883	    0.000356	   -0.073235	    0.000047	   -0.732353	    0.000475
-8405.466000	    1.900058	  131.987865	    0.000268	  157.696360	    0.000334	   25.031175	    0.000465	  -25.634880	    0.000942	   14.484211	    0.000030	  144.842112	    0.000301	   -0.030185	    0.000070	   -0.301853	    0.000703
-8324.500000	    1.900058	  132.174990	    0.000546	  157.719030	    0.000236	   24.750620	    0.000476	  -25.953645	    0.000303	   14.494701	    0.000039	  144.947010	    0.000391	   -0.060151	    0.000039	   -0.601513	    0.000389
-8245.532000	    1.900197	  132.062350	    0.000196	  157.689605	    0.000348	   24.664595	    0.000503	  -25.750555	    0.000624	   14.487598	    0.000027	  144.875977	    0.000272	   -0.054298	    0.000056	   -0.542980	    0.000563
-8165.896000	    1.900280	  132.154825	    0.001691	  157.410320	    0.000411	   24.579805	    0.000755	  -25.489675	    0.001532	   14.478257	    0.000105	  144.782573	    0.001051	   -0.045493	    0.000114	   -0.454935	    0.001143
-8086.479000	    1.900335	  131.999945	    0.000308	  157.641165	    0.000400	   24.698100	    0.000435	  -25.413040	    0.000379	   14.482055	    0.000035	  144.820555	    0.000354	   -0.035747	    0.000041	   -0.357470	    0.000407
-8006.842000	    1.900363	  132.263490	    0.000198	  157.315840	    0.000264	   24.501865	    0.000701	  -25.228040	    0.000804	   14.478967	    0.000023	  144.789665	    0.000231	   -0.036309	    0.000075	   -0.363087	    0.000752
-7924.990000	    1.900335	  132.076965	    0.000214	  157.593805	    0.000414	   24.601870	    0.001443	  -25.085040	    0.001001	   14.483538	    0.000031	  144.835385	    0.000314	   -0.024158	    0.000122	   -0.241585	    0.001222
-7844.910000	    1.900224	  132.126930	    0.000331	  157.486500	    0.000783	   24.543200	    0.001007	  -25.404025	    0.000755	   14.480672	    0.000056	  144.806715	    0.000557	   -0.043041	    0.000088	   -0.430412	    0.000881
-7764.169000	    1.900044	  132.109165	    0.000194	  157.444470	    0.000802	   24.618575	    0.000831	  -24.997560	    0.000256	   14.477682	    0.000050	  144.776817	    0.000498	   -0.018949	    0.000054	   -0.189492	    0.000544
-7684.308000	    1.899989	  132.207320	    0.000248	  157.350720	    0.000466	   24.435190	    0.000517	  -25.432775	    0.000736	   14.477902	    0.000036	  144.779020	    0.000357	   -0.049879	    0.000063	   -0.498793	    0.000627
-7604.228000	    1.900058	  132.120720	    0.000471	  157.419960	    0.000268	   24.649615	    0.000658	  -25.399080	    0.000588	   14.477034	    0.000037	  144.770340	    0.000369	   -0.037473	    0.000062	   -0.374733	    0.000623
-7524.149000	    1.899878	  132.149810	    0.000179	  157.469490	    0.000227	   24.437115	    0.001227	  -25.407115	    0.001557	   14.480965	    0.000020	  144.809650	    0.000203	   -0.048500	    0.000139	   -0.485000	    0.001392
-7444.287000	    1.900030	  132.161605	    0.000298	  157.344950	    0.000359	   24.519810	    0.000359	  -25.538850	    0.001998	   14.475328	    0.000033	  144.753277	    0.000328	   -0.050952	    0.000118	   -0.509520	    0.001179
-7363.103000	    1.900030	  132.114740	    0.000380	  157.647750	    0.000328	   24.122670	    0.001629	  -25.354410	    0.000364	   14.488125	    0.000035	  144.881245	    0.000354	   -0.061587	    0.000100	   -0.615870	    0.000996
-7283.242000	    1.900058	  132.122460	    0.000289	  157.342230	    0.000351	   24.511315	    0.000564	  -25.179030	    0.001099	   14.473234	    0.000032	  144.732345	    0.000320	   -0.033386	    0.000083	   -0.333858	    0.000831
-7202.944000	    1.900211	  132.124625	    0.000440	  157.230435	    0.000757	   24.593890	    0.000565	  -25.422750	    0.001107	   14.467753	    0.000060	  144.677530	    0.000599	   -0.041443	    0.000084	   -0.414430	    0.000836
