Repository: lukaszhao/WAL-WL-fit-with-MATLAB

File: analysisTools_by_Yuri/[2015-08-27][Sb2Te3-sputter-20nm+SiO2_cap-10nm][004][Anneal-220C][I=1E-4A][S7].txt (part 2 of 4)
H(Oe)	T(K)	R1+(Ohm)	R1_SD(Ohm)	R2(Ohm)	R2_SD(Ohm)	Hall R1(Ohm)	Hall R1 SD(Ohm)	Hall R2(Ohm)	Hall R2 SD(Ohm)	V(mV)	V_SD(mV)	R(Ohm)	R_SD(Ohm)	Hall V(mV)	Hall V SD(mV)	Hall R(Ohm)	Hall R SD(Ohm)
-7122.420000	    1.900114	  131.988675	    0.000560	  157.439860	    0.000174	   24.379060	    0.000441	  -25.538660	    0.000252	   14.471427	    0.000037	  144.714267	    0.000367	   -0.057980	    0.000035	   -0.579800	    0.000346
-7042.118000	    1.900280	  132.057115	    0.000475	  157.493165	    0.000197	   24.538875	    0.000399	  -25.251930	    0.001077	   14.477514	    0.000034	  144.775140	    0.000336	   -0.035653	    0.000074	   -0.356527	    0.000738
-6961.373000	    1.900155	  132.091285	    0.000186	  157.332770	    0.001032	   24.551135	    0.000338	  -25.333265	    0.000499	   14.471203	    0.000061	  144.712028	    0.000609	   -0.039107	    0.000042	   -0.391065	    0.000419
-6879.519000	    1.900169	  132.147375	    0.000169	  157.346000	    0.000198	   24.516315	    0.000508	  -25.474730	    0.002366	   14.474669	    0.000018	  144.746688	    0.000184	   -0.047921	    0.000144	   -0.479207	    0.001437
-6799.439000	    1.899947	  132.086265	    0.000261	  157.330070	    0.000375	   24.323450	    0.001690	  -25.310210	    0.000458	   14.470817	    0.000032	  144.708167	    0.000318	   -0.049338	    0.000107	   -0.493380	    0.001074
-6718.694000	    1.900169	  132.014515	    0.000491	  157.157770	    0.000252	   24.214930	    0.000770	  -25.442115	    0.001620	   14.458614	    0.000037	  144.586142	    0.000372	   -0.061359	    0.000119	   -0.613592	    0.001195
-6639.059000	    1.900100	  132.077220	    0.000229	  157.184660	    0.000138	   24.551840	    0.002151	  -25.301300	    0.000700	   14.463094	    0.000018	  144.630940	    0.000183	   -0.037473	    0.000143	   -0.374730	    0.001425
-6558.757000	    1.900238	  132.056565	    0.000258	  157.421675	    0.000162	   24.427625	    0.000406	  -25.551145	    0.001182	   14.473912	    0.000021	  144.739120	    0.000210	   -0.056176	    0.000079	   -0.561760	    0.000794
-6478.899000	    1.900086	  132.099885	    0.000711	  157.261970	    0.000267	   24.601945	    0.000456	  -25.315510	    0.000492	   14.468093	    0.000049	  144.680927	    0.000489	   -0.035678	    0.000047	   -0.356782	    0.000474
-6397.822000	    1.900114	  132.060355	    0.000069	  157.261960	    0.000151	   24.505645	    0.001705	  -24.988010	    0.005055	   14.466116	    0.000011	  144.661158	    0.000110	   -0.024118	    0.000338	   -0.241183	    0.003380
-6317.632000	    1.900072	  132.212720	    0.001278	  157.207005	    0.000393	   24.422260	    0.000621	  -24.833265	    0.000301	   14.470986	    0.000084	  144.709862	    0.000836	   -0.020550	    0.000046	   -0.205502	    0.000461
-6237.552000	    1.900072	  132.110175	    0.000320	  157.042635	    0.000384	   24.273555	    0.000591	  -25.175635	    0.000371	   14.457641	    0.000035	  144.576405	    0.000352	   -0.045104	    0.000048	   -0.451040	    0.000481
-6157.362000	    1.900100	  132.061710	    0.003932	  157.288850	    0.000415	   24.305635	    0.002187	  -25.044595	    0.000352	   14.467528	    0.000217	  144.675280	    0.002173	   -0.036948	    0.000127	   -0.369480	    0.001269
-6076.949000	    1.900114	  132.028180	    0.000284	  157.214955	    0.000168	   24.782550	    0.000296	  -25.311420	    0.001187	   14.462157	    0.000023	  144.621567	    0.000226	   -0.026444	    0.000074	   -0.264435	    0.000742
-5996.870000	    1.899989	  131.922280	    0.000243	  157.128165	    0.000460	   24.447055	    0.000403	  -25.345330	    0.001832	   14.452522	    0.000035	  144.525222	    0.000351	   -0.044914	    0.000112	   -0.449137	    0.001117
-5917.235000	    1.900030	  131.994030	    0.000535	  157.286155	    0.000406	   24.749925	    0.000439	  -25.210020	    0.000585	   14.464009	    0.000047	  144.640093	    0.000471	   -0.023005	    0.000051	   -0.230047	    0.000512
-5836.156000	    1.900086	  132.056795	    0.000323	  157.323305	    0.000467	   24.716255	    0.000849	  -25.008185	    0.000189	   14.469005	    0.000039	  144.690050	    0.000395	   -0.014596	    0.000052	   -0.145965	    0.000519
-5756.188000	    1.900127	  131.922105	    0.000409	  157.229895	    0.000328	   24.802310	    0.000392	  -25.032625	    0.001286	   14.457600	    0.000037	  144.576000	    0.000369	   -0.011516	    0.000084	   -0.115158	    0.000839
-5676.219000	    1.900155	  131.976745	    0.000381	  157.217085	    0.000168	   24.593535	    0.001369	  -25.026200	    0.001318	   14.459691	    0.000027	  144.596915	    0.000275	   -0.021633	    0.000134	   -0.216333	    0.001344
-5596.029000	    1.900100	  132.062380	    0.000212	  157.102290	    0.000602	   24.516370	    0.000432	  -25.020915	    0.000588	   14.458234	    0.000041	  144.582335	    0.000407	   -0.025227	    0.000051	   -0.252273	    0.000510
-5515.616000	    1.900224	  131.997525	    0.000446	  157.066160	    0.000378	   24.496610	    0.000805	  -25.209960	    0.000726	   14.453184	    0.000041	  144.531842	    0.000412	   -0.035667	    0.000077	   -0.356675	    0.000765
-5435.426000	    1.900127	  132.077260	    0.000282	  157.081075	    0.000475	   24.490925	    0.000765	  -25.059935	    0.000281	   14.457917	    0.000038	  144.579168	    0.000379	   -0.028450	    0.000052	   -0.284505	    0.000523
-5354.570000	    1.900086	  131.974525	    0.000433	  157.086350	    0.000419	   24.587680	    0.000363	  -25.300265	    0.000357	   14.453044	    0.000043	  144.530438	    0.000426	   -0.035629	    0.000036	   -0.356293	    0.000360
-5274.379000	    1.900114	  131.885860	    0.000676	  157.363935	    0.000318	   24.407405	    0.000305	  -25.179790	    0.000295	   14.462490	    0.000050	  144.624897	    0.000497	   -0.038619	    0.000030	   -0.386193	    0.000300
-5194.078000	    1.900141	  131.852580	    0.000263	  157.221210	    0.000519	   24.637270	    0.000263	  -25.293670	    0.000369	   14.453689	    0.000039	  144.536895	    0.000391	   -0.032820	    0.000032	   -0.328200	    0.000316
-5114.331000	    1.900002	  131.887110	    0.000390	  156.962740	    0.000100	   24.719085	    0.000726	  -25.229680	    0.000485	   14.442493	    0.000025	  144.424925	    0.000245	   -0.025530	    0.000061	   -0.255298	    0.000605
-5034.251000	    1.900100	  131.782350	    0.000192	  157.170825	    0.000433	   24.620545	    0.000588	  -25.097620	    0.000537	   14.447659	    0.000031	  144.476587	    0.000312	   -0.023854	    0.000056	   -0.238537	    0.000563
-4954.283000	    1.900114	  131.812570	    0.000195	  157.165510	    0.000506	   24.622475	    0.000365	  -25.281930	    0.000603	   14.448904	    0.000035	  144.489040	    0.000350	   -0.032973	    0.000048	   -0.329727	    0.000484
-4874.093000	    1.900114	  131.945300	    0.000276	  157.160125	    0.000577	   24.800090	    0.000912	  -25.200355	    0.000290	   14.455271	    0.000043	  144.552712	    0.000426	   -0.020013	    0.000060	   -0.200132	    0.000601
-4792.460000	    1.900169	  132.086125	    0.000268	  156.901065	    0.001159	   24.608715	    0.000282	  -24.836935	    0.000426	   14.449360	    0.000071	  144.493595	    0.000713	   -0.011411	    0.000035	   -0.114110	    0.000354
-4711.938000	    1.900252	  131.958015	    0.000460	  156.926300	    0.001208	   24.869805	    0.007070	  -24.921110	    0.000934	   14.444216	    0.000083	  144.442158	    0.000834	   -0.002565	    0.000400	   -0.025652	    0.004002
-4631.303000	    1.900016	  132.075635	    0.000274	  156.923805	    0.000152	   24.616245	    0.003377	  -24.963895	    0.000999	   14.449972	    0.000021	  144.499720	    0.000213	   -0.017383	    0.000219	   -0.173825	    0.002188
-4551.002000	    1.899905	  131.955415	    0.000270	  156.878965	    0.000642	   24.493275	    0.000412	  -25.163275	    0.000589	   14.441719	    0.000046	  144.417190	    0.000456	   -0.033500	    0.000050	   -0.335000	    0.000500
-4470.922000	    1.899933	  131.871435	    0.000425	  156.890445	    0.000868	   24.351100	    0.000279	  -24.937675	    0.000525	   14.438094	    0.000065	  144.380940	    0.000647	   -0.029329	    0.000040	   -0.293287	    0.000402
-4390.622000	    1.899878	  131.853930	    0.000482	  156.813190	    0.000227	   24.554450	    0.000615	  -24.819555	    0.001031	   14.433356	    0.000035	  144.333560	    0.000355	   -0.013255	    0.000082	   -0.132552	    0.000823
-4309.432000	    1.899850	  131.874825	    0.000128	  156.809065	    0.000718	   24.423295	    0.000389	  -24.838010	    0.001455	   14.434195	    0.000042	  144.341945	    0.000423	   -0.020736	    0.000092	   -0.207358	    0.000922
-4229.686000	    1.900016	  131.776755	    0.000512	  156.909075	    0.000566	   24.672330	    0.000216	  -24.793320	    0.001260	   14.434292	    0.000054	  144.342915	    0.000539	   -0.006050	    0.000074	   -0.060495	    0.000738
-4149.828000	    1.899892	  131.889145	    0.000283	  157.093190	    0.000317	   24.284880	    0.001416	  -24.741495	    0.001426	   14.449117	    0.000030	  144.491168	    0.000300	   -0.022831	    0.000142	   -0.228307	    0.001421
-4069.638000	    1.899975	  131.670585	    0.000299	  156.856630	    0.000977	   24.443430	    0.000299	  -24.950025	    0.002399	   14.426361	    0.000064	  144.263607	    0.000638	   -0.025330	    0.000135	   -0.253298	    0.001349
-3989.558000	    1.900016	  131.749415	    0.000645	  156.819130	    0.001314	   24.672075	    0.001869	  -24.757840	    0.005541	   14.428427	    0.000098	  144.284272	    0.000980	   -0.004288	    0.000370	   -0.042883	    0.003705
-3909.257000	    1.899878	  131.754905	    0.000269	  156.821330	    0.001141	   24.689255	    0.000507	  -24.545085	    0.000709	   14.428812	    0.000070	  144.288117	    0.000705	    0.007208	    0.000061	    0.072085	    0.000608
-3827.402000	    1.900002	  131.826910	    0.000361	  156.855745	    0.000507	   24.732730	    0.000936	  -24.812840	    0.000871	   14.434133	    0.000043	  144.341328	    0.000434	   -0.004005	    0.000090	   -0.040055	    0.000903
-3746.990000	    1.899961	  131.705155	    0.000292	  156.831055	    0.000457	   24.843460	    0.000839	  -24.894765	    0.000806	   14.426810	    0.000037	  144.268105	    0.000375	   -0.002565	    0.000082	   -0.025652	    0.000822
-3667.243000	    1.899919	  131.639445	    0.000156	  156.842650	    0.000103	   24.782660	    0.000750	  -24.738535	    0.001315	   14.424105	    0.000013	  144.241047	    0.000130	    0.002206	    0.000103	    0.022062	    0.001033
-3587.275000	    1.900044	  131.665895	    0.000149	  156.826945	    0.000486	   24.242445	    0.000707	  -24.651405	    0.000662	   14.424642	    0.000032	  144.246420	    0.000318	   -0.020448	    0.000068	   -0.204480	    0.000685
-3507.306000	    1.900030	  131.817495	    0.000311	  156.494545	    0.000271	   24.503055	    0.001599	  -25.014910	    0.000875	   14.415602	    0.000029	  144.156020	    0.000291	   -0.025593	    0.000124	   -0.255927	    0.001237
-3427.227000	    1.899975	  131.652245	    0.000448	  156.721725	    0.000233	   24.563455	    0.000270	  -24.801690	    0.000505	   14.418698	    0.000034	  144.186985	    0.000340	   -0.011912	    0.000039	   -0.119117	    0.000387
-3347.147000	    1.899947	  131.675390	    0.000550	  156.609320	    0.000529	   24.264365	    0.000291	  -24.754500	    0.000417	   14.414236	    0.000054	  144.142355	    0.000540	   -0.024507	    0.000035	   -0.245068	    0.000354
-3265.736000	    1.899933	  131.595735	    0.000183	  156.675095	    0.000878	   24.462995	    0.000221	  -24.685355	    0.001089	   14.413541	    0.000053	  144.135415	    0.000530	   -0.011118	    0.000066	   -0.111180	    0.000655
-3185.435000	    1.900016	  131.654190	    0.000732	  156.392045	    0.000335	   24.591730	    0.000841	  -24.522505	    0.000339	   14.402312	    0.000053	  144.023118	    0.000533	    0.003461	    0.000059	    0.034613	    0.000590
-3105.356000	    1.899947	  131.622745	    0.000193	  156.536835	    0.000155	   24.238205	    0.000979	  -24.649480	    0.001148	   14.407979	    0.000017	  144.079790	    0.000174	   -0.020564	    0.000106	   -0.205637	    0.001063
-3025.276000	    1.900072	  131.713525	    0.000386	  156.601210	    0.000107	   24.526110	    0.000347	  -24.809360	    0.000579	   14.415737	    0.000025	  144.157367	    0.000247	   -0.014163	    0.000046	   -0.141625	    0.000463
-2944.974000	    1.899989	  131.455280	    0.000232	  156.755545	    0.000707	   24.491895	    0.000819	  -24.802050	    0.002459	   14.410541	    0.000047	  144.105412	    0.000470	   -0.015508	    0.000164	   -0.155078	    0.001639
-2865.006000	    1.900002	  131.472210	    0.000695	  156.700295	    0.000259	   24.348505	    0.000465	  -24.711730	    0.000797	   14.408625	    0.000048	  144.086253	    0.000477	   -0.018161	    0.000063	   -0.181613	    0.000631
-2784.150000	    1.900127	  131.420610	    0.000298	  156.581630	    0.000589	   24.809195	    0.001263	  -24.738475	    0.000743	   14.400112	    0.000044	  144.001120	    0.000444	    0.003536	    0.000100	    0.035360	    0.001003
-2704.182000	    1.900030	  131.462900	    0.000160	  156.663290	    0.000590	   25.064450	    0.000554	  -24.889075	    0.000450	   14.406309	    0.000038	  144.063095	    0.000375	    0.008769	    0.000050	    0.087687	    0.000502
-2623.436000	    1.899919	  131.597815	    0.000086	  156.689180	    0.000576	   24.612400	    0.000470	  -24.838010	    0.001157	   14.414350	    0.000033	  144.143497	    0.000331	   -0.011281	    0.000081	   -0.112805	    0.000814
-2543.690000	    1.899989	  131.459800	    0.000373	  156.570410	    0.000390	   24.896415	    0.000355	  -25.008415	    0.001069	   14.401510	    0.000038	  144.015105	    0.000381	   -0.005600	    0.000071	   -0.056000	    0.000712
-2463.167000	    1.900016	  131.367075	    0.000261	  156.745800	    0.000436	   24.955595	    0.000853	  -24.271365	    0.000577	   14.405644	    0.000035	  144.056437	    0.000349	    0.034211	    0.000071	    0.342115	    0.000715
-2382.532000	    1.899989	  131.568180	    0.000164	  156.374920	    0.001126	   24.980170	    0.000615	  -24.795810	    0.000929	   14.397155	    0.000064	  143.971550	    0.000645	    0.009218	    0.000077	    0.092180	    0.000772
-2301.344000	    1.899919	  131.405305	    0.002609	  156.506055	    0.002036	   24.715400	    0.002327	  -24.993445	    0.001289	   14.395568	    0.000232	  143.955680	    0.002322	   -0.013902	    0.000181	   -0.139022	    0.001808
-2221.264000	    1.900016	  131.399875	    0.000575	  156.692555	    0.000586	   25.023640	    0.000287	  -25.067410	    0.000663	   14.404622	    0.000058	  144.046215	    0.000581	   -0.002189	    0.000048	   -0.021885	    0.000475
-2141.073000	    1.899919	  131.196375	    0.000180	  156.561560	    0.000481	   24.873925	    0.000347	  -24.451945	    0.002414	   14.387897	    0.000033	  143.878967	    0.000330	    0.021099	    0.000138	    0.210990	    0.001381
-2060.772000	    1.899961	  131.390205	    0.000143	  156.367980	    0.000256	   25.036530	    0.000413	  -24.681935	    0.001102	   14.387909	    0.000020	  143.879092	    0.000200	    0.017730	    0.000076	    0.177297	    0.000758
-1981.026000	    1.900044	  131.307195	    0.000341	  156.459295	    0.000259	   24.922650	    0.000411	  -24.544240	    0.000284	   14.388324	    0.000030	  143.883245	    0.000300	    0.018921	    0.000035	    0.189205	    0.000347
-1901.279000	    1.899919	  131.398950	    0.000311	  156.345265	    0.000687	   24.743520	    0.000347	  -24.608915	    0.001120	   14.387211	    0.000050	  143.872107	    0.000499	    0.006730	    0.000073	    0.067303	    0.000734
-1821.199000	    1.899892	  131.243590	    0.000446	  156.190865	    0.000243	   24.694100	    0.000514	  -24.653375	    0.000695	   14.371723	    0.000034	  143.717227	    0.000345	    0.002036	    0.000060	    0.020362	    0.000605
-1739.456000	    1.899961	  131.299100	    0.000213	  156.314055	    0.000258	   24.182010	    0.000311	  -24.796070	    0.001316	   14.380658	    0.000024	  143.806578	    0.000235	   -0.030703	    0.000081	   -0.307030	    0.000814
-1659.155000	    1.900002	  131.204610	    0.000135	  156.307450	    0.000429	   24.532820	    0.004896	  -24.630805	    0.000994	   14.375603	    0.000028	  143.756030	    0.000282	   -0.004899	    0.000294	   -0.048993	    0.002945
-1578.742000	    1.900044	  131.190480	    0.000178	  156.226135	    0.000436	   24.492125	    0.000356	  -24.521450	    0.001104	   14.370831	    0.000031	  143.708307	    0.000307	   -0.001466	    0.000073	   -0.014662	    0.000730
-1497.997000	    1.900072	  131.202140	    0.000725	  156.209955	    0.000481	   24.344410	    0.000657	  -24.264190	    0.000575	   14.370605	    0.000060	  143.706048	    0.000603	    0.004011	    0.000062	    0.040110	    0.000616
-1418.472000	    1.900155	  131.386760	    0.000479	  155.831100	    0.000512	   24.328230	    0.000673	  -24.609525	    0.004588	   14.360893	    0.000050	  143.608930	    0.000495	   -0.014065	    0.000263	   -0.140647	    0.002631
-1339.059000	    1.900100	  131.225010	    0.000123	  156.153415	    0.000517	   24.502670	    0.000741	  -24.690795	    0.000607	   14.368921	    0.000032	  143.689212	    0.000320	   -0.009406	    0.000067	   -0.094062	    0.000674
-1258.424000	    1.900016	  131.061065	    0.000209	  156.050655	    0.000579	   24.502295	    0.000796	  -24.443990	    0.001345	   14.355586	    0.000039	  143.555860	    0.000394	    0.002915	    0.000107	    0.029153	    0.001070
-1178.456000	    1.899739	  131.097125	    0.000203	  155.981230	    0.000433	   24.565630	    0.001092	  -24.406525	    0.000811	   14.353918	    0.000032	  143.539177	    0.000318	    0.007955	    0.000095	    0.079553	    0.000951
-1098.043000	    1.899836	  131.185530	    0.000333	  155.947865	    0.000362	   24.733445	    0.000157	  -24.293545	    0.001337	   14.356670	    0.000035	  143.566697	    0.000348	    0.021995	    0.000075	    0.219950	    0.000747
-1017.409000	    1.899919	  131.033150	    0.000121	  155.837665	    0.000203	   24.663240	    0.000280	  -24.635355	    0.000645	   14.343541	    0.000016	  143.435407	    0.000162	    0.001394	    0.000046	    0.013942	    0.000463
 -936.553600	    1.899892	  130.857880	    0.000361	  156.120445	    0.000497	   24.884780	    0.000186	  -24.395120	    0.001117	   14.348916	    0.000043	  143.489162	    0.000429	    0.024483	    0.000065	    0.244830	    0.000651
 -856.695800	    1.899919	  130.946860	    0.000373	  156.014445	    0.000317	   24.751775	    0.000485	  -24.489890	    0.001460	   14.348065	    0.000034	  143.480652	    0.000345	    0.013094	    0.000097	    0.130942	    0.000973
 -775.728900	    1.899961	  130.940215	    0.000473	  155.820580	    0.000106	   24.546035	    0.000529	  -24.505975	    0.000542	   14.338040	    0.000029	  143.380398	    0.000289	    0.002003	    0.000054	    0.020030	    0.000536
 -696.093000	    1.899961	  130.800115	    0.000317	  155.914305	    0.000242	   24.965185	    0.002986	  -24.641910	    0.000239	   14.335721	    0.000028	  143.357210	    0.000279	    0.016164	    0.000161	    0.161638	    0.001612
 -616.124300	    1.899989	  130.915080	    0.001753	  155.818445	    0.002096	   24.985105	    0.002642	  -24.443110	    0.001510	   14.336676	    0.000192	  143.366762	    0.001925	    0.027100	    0.000208	    0.270997	    0.002076
 -536.044800	    1.900100	  130.814235	    0.000234	  155.783610	    0.000494	   24.653900	    0.001053	  -24.818650	    0.000917	   14.329892	    0.000036	  143.298923	    0.000364	   -0.008238	    0.000099	   -0.082375	    0.000985
 -455.743500	    1.900058	  130.637500	    0.002521	  155.761245	    0.000621	   24.859185	    0.000402	  -24.520905	    0.001056	   14.319937	    0.000157	  143.199372	    0.001571	    0.016914	    0.000073	    0.169140	    0.000729
 -375.331200	    1.899947	  130.674440	    0.000385	  155.792365	    0.000330	   24.779500	    0.000320	  -24.692715	    0.000107	   14.323340	    0.000036	  143.233403	    0.000358	    0.004339	    0.000021	    0.043393	    0.000213
 -295.140800	    1.899905	  130.584460	    0.002496	  155.837355	    0.000407	   24.849300	    0.000885	  -24.472400	    0.000352	   14.321091	    0.000145	  143.210907	    0.001452	    0.018845	    0.000062	    0.188450	    0.000619
 -214.173900	    1.899892	  130.556025	    0.001073	  155.809670	    0.000417	   24.769855	    0.000347	  -24.654665	    0.000810	   14.318285	    0.000074	  143.182847	    0.000745	    0.005759	    0.000058	    0.057595	    0.000578
 -133.983500	    1.899850	  130.622000	    0.000187	  155.571870	    0.000234	   24.686690	    0.000275	  -24.713020	    0.000300	   14.309694	    0.000021	  143.096935	    0.000211	   -0.001317	    0.000029	   -0.013165	    0.000287
  -53.349380	    1.900044	  130.536680	    0.000404	  155.628355	    0.000704	   24.900175	    0.000599	  -24.443335	    0.000586	   14.308252	    0.000055	  143.082517	    0.000554	    0.022842	    0.000059	    0.228420	    0.000592
   53.571210	    1.899975	  130.682870	    0.001054	  155.602370	    0.000725	   24.711940	    0.000692	  -24.500360	    0.000443	   14.314262	    0.000089	  143.142620	    0.000890	    0.010579	    0.000057	    0.105790	    0.000568
  134.094400	    1.900044	  130.757375	    0.000123	  155.598650	    0.000856	   24.420925	    0.000688	  -24.524750	    0.001773	   14.317801	    0.000049	  143.178012	    0.000489	   -0.005191	    0.000123	   -0.051913	    0.001230
  214.173900	    1.900016	  130.708470	    0.000373	  155.647605	    0.000227	   24.554065	    0.000218	  -24.709070	    0.000549	   14.317804	    0.000030	  143.178038	    0.000300	   -0.007750	    0.000038	   -0.077502	    0.000383
  295.140800	    1.899933	  130.704025	    0.000191	  155.613365	    0.000677	   24.842840	    0.000497	  -24.666205	    0.001322	   14.315869	    0.000043	  143.158695	    0.000434	    0.008832	    0.000091	    0.088318	    0.000909
  375.331200	    1.899989	  130.770785	    0.000094	  155.985275	    0.000417	   24.838955	    0.000466	  -24.594195	    0.000896	   14.337803	    0.000026	  143.378030	    0.000256	    0.012238	    0.000068	    0.122380	    0.000681
  455.854400	    1.899975	  130.774120	    0.000079	  155.863140	    0.000983	   24.835460	    0.001044	  -24.740440	    0.001038	   14.331863	    0.000053	  143.318630	    0.000531	    0.004751	    0.000104	    0.047510	    0.001041
  535.933900	    1.899836	  130.741895	    0.000199	  155.790875	    0.000369	   24.911975	    0.000263	  -24.597435	    0.000852	   14.326639	    0.000028	  143.266385	    0.000284	    0.015727	    0.000056	    0.157270	    0.000557
  616.124300	    1.899933	  130.720160	    0.000412	  156.027170	    0.000400	   25.027395	    0.000237	  -24.525110	    0.000614	   14.337366	    0.000041	  143.373665	    0.000406	    0.025114	    0.000043	    0.251143	    0.000425
  696.093000	    1.899905	  130.829420	    0.000318	  155.814120	    0.000423	   24.813090	    0.000176	  -24.771915	    0.000737	   14.332177	    0.000037	  143.321770	    0.000370	    0.002059	    0.000046	    0.020588	    0.000456
  775.728900	    1.900169	  130.897595	    0.000171	  155.876675	    0.000203	   25.205290	    0.000354	  -24.472370	    0.000659	   14.338713	    0.000019	  143.387135	    0.000187	    0.036646	    0.000051	    0.366460	    0.000506
  856.695800	    1.899892	  130.984590	    0.000184	  155.870875	    0.000423	   24.861290	    0.000356	  -24.620180	    0.000459	   14.342773	    0.000030	  143.427732	    0.000304	    0.012056	    0.000041	    0.120555	    0.000408
  936.553600	    1.899975	  130.853490	    0.000358	  156.014245	    0.000326	   24.726570	    0.000574	  -24.596745	    0.000553	   14.343387	    0.000034	  143.433867	    0.000342	    0.006491	    0.000056	    0.064912	    0.000564
 1017.188000	    1.899933	  130.876600	    0.001108	  156.033310	    0.001367	   24.816730	    0.001963	  -24.594775	    0.002228	   14.345495	    0.000124	  143.454955	    0.001238	    0.011098	    0.000210	    0.110978	    0.002096
 1097.932000	    1.900002	  130.944595	    0.000241	  156.178375	    0.000221	   24.753340	    0.000299	  -24.744510	    0.000788	   14.356148	    0.000023	  143.561485	    0.000231	    0.000441	    0.000054	    0.004415	    0.000544
 1178.344000	    1.899947	  131.032455	    0.000094	  156.158780	    0.000402	   24.572955	    0.000373	  -24.423245	    0.000611	   14.359562	    0.000025	  143.595618	    0.000248	    0.007485	    0.000049	    0.074855	    0.000492
 1258.313000	    1.899961	  131.136285	    0.000350	  156.177555	    0.000725	   24.722230	    0.001340	  -24.398570	    0.000813	   14.365692	    0.000054	  143.656920	    0.000537	    0.016183	    0.000108	    0.161830	    0.001076
 1338.836000	    1.900072	  131.088990	    0.000543	  156.188465	    0.000601	   24.722375	    0.000497	  -24.366065	    0.000481	   14.363873	    0.000057	  143.638728	    0.000572	    0.017815	    0.000049	    0.178155	    0.000489
 1418.362000	    1.900016	  131.191420	    0.000260	  156.085950	    0.000464	   24.578955	    0.000333	  -24.165570	    0.001073	   14.363869	    0.000036	  143.638685	    0.000362	    0.020669	    0.000070	    0.206692	    0.000703
 1497.887000	    1.899947	  131.207760	    0.000345	  156.030655	    0.000515	   24.555155	    0.000334	  -23.866480	    0.001433	   14.361921	    0.000043	  143.619208	    0.000430	    0.034434	    0.000088	    0.344337	    0.000884
 1578.077000	    1.899933	  131.381060	    0.000288	  155.977560	    0.000282	   24.530870	    0.000349	  -24.259705	    0.000534	   14.367931	    0.000029	  143.679310	    0.000285	    0.013558	    0.000044	    0.135582	    0.000442
 1659.044000	    1.899975	  131.290490	    0.001748	  156.045130	    0.000388	   24.608350	    0.000468	  -24.279855	    0.000581	   14.366781	    0.000107	  143.667810	    0.001068	    0.016425	    0.000052	    0.164248	    0.000525
 1739.234000	    1.899905	  131.225570	    0.000106	  156.333595	    0.000454	   25.032695	    0.000512	  -24.239775	    0.001206	   14.377958	    0.000028	  143.779583	    0.000280	    0.039646	    0.000086	    0.396460	    0.000859
 1820.978000	    1.899933	  131.330800	    0.000254	  156.169300	    0.000617	   24.770300	    0.000366	  -24.384065	    0.001206	   14.375005	    0.000044	  143.750050	    0.000435	    0.019312	    0.000079	    0.193118	    0.000786
 1900.946000	    1.900044	  131.230210	    0.000200	  156.205850	    0.000397	   24.701885	    0.001227	  -24.271580	    0.000477	   14.371803	    0.000030	  143.718030	    0.000299	    0.021515	    0.000085	    0.215153	    0.000852
 1980.804000	    1.899989	  131.432725	    0.001412	  156.294165	    0.000577	   24.724515	    0.000427	  -24.373805	    0.000719	   14.386344	    0.000099	  143.863445	    0.000994	    0.017536	    0.000057	    0.175355	    0.000573
 2060.551000	    1.899989	  131.386845	    0.000261	  156.301585	    0.000133	   24.701275	    0.000336	  -24.081115	    0.000745	   14.384422	    0.000020	  143.844215	    0.000197	    0.031008	    0.000054	    0.310080	    0.000541
 2140.852000	    1.899989	  131.428510	    0.000507	  156.166075	    0.000151	   24.721845	    0.000430	  -24.022715	    0.001000	   14.379729	    0.000033	  143.797292	    0.000329	    0.034957	    0.000071	    0.349565	    0.000715
 2221.042000	    1.900016	  131.579320	    0.000271	  156.217245	    0.000432	   24.631495	    0.000582	  -24.077805	    0.001971	   14.389828	    0.000035	  143.898282	    0.000351	    0.027685	    0.000128	    0.276845	    0.001276
 2301.122000	    1.899919	  131.578035	    0.000177	  156.249725	    0.000260	   24.710005	    0.000342	  -24.087680	    0.000981	   14.391388	    0.000022	  143.913880	    0.000218	    0.031116	    0.000066	    0.311162	    0.000662
 2382.310000	    1.900100	  131.532055	    0.000488	  156.245975	    0.000737	   24.650465	    0.000533	  -24.107450	    0.000835	   14.388901	    0.000061	  143.889015	    0.000613	    0.027151	    0.000068	    0.271508	    0.000684
 2462.945000	    1.900030	  131.621610	    0.000315	  156.158700	    0.000351	   24.415515	    0.000800	  -24.250230	    0.000908	   14.389015	    0.000033	  143.890155	    0.000333	    0.008264	    0.000085	    0.082642	    0.000854
 2543.357000	    1.900100	  131.479885	    0.000456	  156.402960	    0.000884	   24.739585	    0.000429	  -24.193015	    0.000958	   14.394142	    0.000067	  143.941422	    0.000670	    0.027328	    0.000069	    0.273285	    0.000694
 2623.769000	    1.900016	  131.490160	    0.000133	  156.321925	    0.000398	   24.768025	    0.000486	  -24.159450	    0.000352	   14.390604	    0.000027	  143.906042	    0.000266	    0.030429	    0.000042	    0.304287	    0.000419
 2703.849000	    1.900072	  131.607280	    0.000614	  156.418145	    0.000890	   24.829885	    0.000276	  -24.196885	    0.001011	   14.401271	    0.000075	  144.012712	    0.000752	    0.031650	    0.000064	    0.316500	    0.000644
 2783.706000	    1.900030	  131.630105	    0.000206	  156.377430	    0.000390	   24.747795	    0.000238	  -24.096220	    0.000618	   14.400377	    0.000030	  144.003768	    0.000298	    0.032579	    0.000043	    0.325787	    0.000428
 2864.673000	    1.899989	  131.495710	    0.000160	  156.437875	    0.000137	   24.755530	    0.000552	  -24.201535	    0.000816	   14.396679	    0.000015	  143.966792	    0.000149	    0.027700	    0.000068	    0.276998	    0.000684
 2944.531000	    1.900002	  131.680585	    0.000106	  156.448130	    0.000336	   24.855945	    0.000230	  -24.135360	    0.001448	   14.406436	    0.000022	  144.064357	    0.000221	    0.036029	    0.000084	    0.360293	    0.000839
 3024.832000	    1.899989	  131.647425	    0.000070	  156.527170	    0.000519	   24.972265	    0.000508	  -24.113175	    0.000584	   14.408730	    0.000029	  144.087297	    0.000294	    0.042954	    0.000055	    0.429545	    0.000546
 3104.913000	    1.900002	  131.628815	    0.000271	  156.463670	    0.000747	   24.763590	    0.000335	  -23.916005	    0.000513	   14.404624	    0.000051	  144.046243	    0.000509	    0.042379	    0.000042	    0.423792	    0.000424
 3184.992000	    1.899919	  131.790900	    0.000333	  156.452380	    0.000391	   24.591400	    0.000481	  -24.019885	    0.000529	   14.412164	    0.000036	  144.121640	    0.000362	    0.028576	    0.000050	    0.285757	    0.000505
 3265.404000	    1.899989	  131.768040	    0.001240	  156.423650	    0.000318	   24.456770	    0.001379	  -24.182625	    0.002339	   14.409585	    0.000078	  144.095845	    0.000779	    0.013707	    0.000186	    0.137072	    0.001859
 3346.703000	    1.899975	  131.746490	    0.000435	  156.524675	    0.001554	   24.880520	    0.001837	  -24.070035	    0.001475	   14.413558	    0.000099	  144.135582	    0.000994	    0.040524	    0.000166	    0.405242	    0.001656
 3426.782000	    1.900030	  131.842040	    0.000187	  156.654005	    0.000493	   24.672335	    0.000221	  -24.311175	    0.000388	   14.424802	    0.000034	  144.248022	    0.000340	    0.018058	    0.000030	    0.180580	    0.000305
 3506.862000	    1.899933	  131.783565	    0.000199	  156.618695	    0.002163	   24.835635	    0.002410	  -24.065695	    0.002262	   14.420113	    0.000118	  144.201130	    0.001181	    0.038497	    0.000234	    0.384970	    0.002336
 3586.720000	    1.900030	  131.792560	    0.001167	  156.566775	    0.000404	   25.101155	    0.000575	  -24.304435	    0.001193	   14.417967	    0.000079	  144.179668	    0.000785	    0.039836	    0.000088	    0.398360	    0.000884
 3666.799000	    1.899961	  131.640790	    0.000094	  156.563390	    0.000433	   24.848210	    0.000377	  -24.008685	    0.001134	   14.410209	    0.000026	  144.102090	    0.000263	    0.041976	    0.000076	    0.419763	    0.000756
 3746.436000	    1.900155	  131.804475	    0.000178	  156.601440	    0.000407	   24.962900	    0.001723	  -24.089220	    0.000443	   14.420296	    0.000029	  144.202957	    0.000293	    0.043684	    0.000108	    0.436840	    0.001083
 3826.959000	    1.900155	  131.768120	    0.000544	  156.580830	    0.000874	   24.955245	    0.000598	  -24.307685	    0.001248	   14.417447	    0.000071	  144.174475	    0.000709	    0.032378	    0.000092	    0.323780	    0.000923
 3908.702000	    1.899947	  131.794460	    0.000444	  156.565985	    0.000077	   24.779355	    0.000165	  -24.027015	    0.000639	   14.418022	    0.000026	  144.180223	    0.000260	    0.037617	    0.000040	    0.376170	    0.000402
 3989.115000	    1.900030	  131.960745	    0.000393	  156.438350	    0.001044	   24.840540	    0.000875	  -24.042140	    0.001203	   14.419955	    0.000072	  144.199547	    0.000718	    0.039920	    0.000104	    0.399200	    0.001039
 4069.083000	    1.900100	  131.894520	    0.000336	  156.633795	    0.000581	   24.775125	    0.000851	  -24.085100	    0.000978	   14.426416	    0.000046	  144.264158	    0.000459	    0.034501	    0.000091	    0.345012	    0.000915
 4149.273000	    1.900114	  131.901355	    0.001463	  156.607825	    0.000285	   24.790360	    0.000856	  -23.979705	    0.000489	   14.425459	    0.000087	  144.254590	    0.000874	    0.040533	    0.000067	    0.405327	    0.000672
 4229.131000	    1.899989	  131.936090	    0.000417	  156.849185	    0.000185	   24.688115	    0.000279	  -23.786135	    0.001328	   14.439264	    0.000030	  144.392637	    0.000301	    0.045099	    0.000080	    0.450990	    0.000804
 4308.877000	    1.899975	  132.063260	    0.000499	  156.519335	    0.000935	   24.587130	    0.001129	  -23.805985	    0.000730	   14.429130	    0.000072	  144.291297	    0.000717	    0.039057	    0.000093	    0.390572	    0.000929
 4389.956000	    1.900044	  132.004470	    0.000283	  156.754650	    0.000356	   24.810850	    0.001393	  -23.863115	    0.000707	   14.437956	    0.000032	  144.379560	    0.000319	    0.047387	    0.000105	    0.473868	    0.001050
 4470.257000	    1.899961	  131.924715	    0.000179	  156.688170	    0.000452	   24.844110	    0.000517	  -24.064780	    0.000324	   14.430644	    0.000032	  144.306442	    0.000316	    0.038966	    0.000042	    0.389665	    0.000420
 4550.336000	    1.899919	  132.015940	    0.000448	  156.516010	    0.000293	   24.683645	    0.002403	  -24.037085	    0.000507	   14.426598	    0.000037	  144.265975	    0.000370	    0.032328	    0.000146	    0.323280	    0.001455
 4630.638000	    1.900030	  132.033765	    0.000368	  156.718175	    0.000361	   24.818780	    0.000684	  -23.946915	    0.000476	   14.437597	    0.000036	  144.375970	    0.000364	    0.043593	    0.000058	    0.435932	    0.000580
 4711.272000	    1.900030	  132.029335	    0.000295	  156.745955	    0.000691	   24.888900	    0.000946	  -23.954855	    0.001850	   14.438764	    0.000049	  144.387645	    0.000493	    0.046702	    0.000140	    0.467023	    0.001398
 4791.795000	    1.900002	  131.986885	    0.000548	  156.666775	    0.000381	   24.916140	    0.000390	  -23.920940	    0.000483	   14.432683	    0.000046	  144.326830	    0.000464	    0.049760	    0.000044	    0.497600	    0.000436
 4873.428000	    1.900058	  132.012015	    0.000403	  156.779800	    0.000414	   25.009665	    0.001416	  -23.792280	    0.000859	   14.439591	    0.000041	  144.395907	    0.000409	    0.060869	    0.000114	    0.608693	    0.001137
 4953.507000	    1.900044	  132.046465	    0.000696	  156.731060	    0.000169	   24.677155	    0.000562	  -23.870615	    0.000432	   14.438876	    0.000043	  144.388763	    0.000432	    0.040327	    0.000050	    0.403270	    0.000497
 5033.585000	    1.900002	  132.048335	    0.000192	  156.719525	    0.000442	   24.594020	    0.000332	  -24.088815	    0.000581	   14.438393	    0.000032	  144.383930	    0.000317	    0.025260	    0.000046	    0.252603	    0.000456
 5113.555000	    1.900030	  132.004470	    0.000330	  156.745310	    0.000354	   24.844210	    0.000206	  -24.045190	    0.000450	   14.437489	    0.000034	  144.374890	    0.000342	    0.039951	    0.000033	    0.399510	    0.000328
 5192.969000	    1.900155	  131.844805	    0.000230	  156.997145	    0.000250	   25.221570	    0.000215	  -23.947810	    0.001399	   14.442097	    0.000024	  144.420975	    0.000240	    0.063688	    0.000081	    0.636880	    0.000807
 5273.603000	    1.900044	  132.007640	    0.000355	  156.856815	    0.000347	   25.062055	    0.000625	  -23.830295	    0.000527	   14.443223	    0.000035	  144.432227	    0.000351	    0.061588	    0.000058	    0.615880	    0.000576
 5353.793000	    1.899919	  132.030145	    0.000750	  156.919525	    0.000796	   25.147780	    0.000291	  -23.733540	    0.000666	   14.447484	    0.000077	  144.474835	    0.000773	    0.070712	    0.000048	    0.707120	    0.000478
 5434.649000	    1.900044	  132.036910	    0.000930	  156.822640	    0.000880	   24.990145	    0.000427	  -24.050875	    0.000598	   14.442977	    0.000091	  144.429775	    0.000905	    0.046964	    0.000051	    0.469635	    0.000512
 5514.839000	    1.900058	  132.078570	    0.000256	  156.927320	    0.000470	   24.986600	    0.000233	  -24.065005	    0.000302	   14.450295	    0.000036	  144.502945	    0.000363	    0.046080	    0.000027	    0.460798	    0.000267
 5595.251000	    1.900183	  132.006240	    0.000292	  156.990190	    0.000305	   24.974650	    0.002355	  -23.961285	    0.001578	   14.449822	    0.000030	  144.498215	    0.000299	    0.050668	    0.000197	    0.506683	    0.001967
 5675.665000	    1.900058	  132.110930	    0.000265	  156.932770	    0.000129	   25.010080	    0.000330	  -23.967065	    0.000856	   14.452185	    0.000020	  144.521850	    0.000197	    0.052151	    0.000059	    0.521508	    0.000593
 5754.635000	    1.899919	  132.093670	    0.000442	  156.856675	    0.000465	   24.800315	    0.000483	  -24.204145	    0.000860	   14.447517	    0.000045	  144.475172	    0.000454	    0.029809	    0.000067	    0.298085	    0.000671
 5835.269000	    1.900002	  132.031055	    0.000448	  156.990815	    0.000119	   25.016545	    0.000373	  -23.991690	    0.000907	   14.451093	    0.000028	  144.510935	    0.000284	    0.051243	    0.000064	    0.512428	    0.000640
 5916.348000	    1.899989	  132.142865	    0.001030	  156.965725	    0.000218	   24.886505	    0.000174	  -23.889565	    0.000563	   14.455430	    0.000062	  144.554295	    0.000624	    0.049847	    0.000037	    0.498470	    0.000368
 5995.982000	    1.899905	  132.195995	    0.000487	  156.817150	    0.000294	   24.976930	    0.000222	  -23.916655	    0.000376	   14.450657	    0.000039	  144.506573	    0.000390	    0.053014	    0.000030	    0.530137	    0.000299
 6075.952000	    1.900100	  132.107270	    0.000264	  157.016215	    0.001835	   25.123060	    0.000352	  -24.059075	    0.000775	   14.456174	    0.000105	  144.561742	    0.001049	    0.053199	    0.000056	    0.531993	    0.000563
 6156.252000	    1.900030	  132.128310	    0.000369	  157.031095	    0.000521	   25.079925	    0.000340	  -24.137545	    0.000179	   14.457970	    0.000045	  144.579702	    0.000445	    0.047119	    0.000026	    0.471190	    0.000260
 6236.554000	    1.900016	  132.022035	    0.000417	  156.955815	    0.000256	   25.277235	    0.000435	  -24.083840	    0.001113	   14.448893	    0.000034	  144.488925	    0.000337	    0.059670	    0.000077	    0.596698	    0.000774
 6316.633000	    1.900002	  131.971005	    0.000520	  157.037945	    0.001615	   25.220825	    0.001161	  -24.263935	    0.000225	   14.450447	    0.000107	  144.504475	    0.001068	    0.047845	    0.000069	    0.478445	    0.000693
 6396.824000	    1.900127	  132.077345	    0.000456	  157.115550	    0.000631	   25.103605	    0.001170	  -24.219610	    0.001464	   14.459645	    0.000054	  144.596447	    0.000544	    0.044200	    0.000132	    0.441998	    0.001317
 6477.901000	    1.900100	  132.020390	    0.000489	  157.135925	    0.000837	   25.253005	    0.000417	  -24.073930	    0.001521	   14.457816	    0.000066	  144.578158	    0.000663	    0.058954	    0.000097	    0.589538	    0.000969
