Repository: lukaszhao/WAL-WL-fit-with-MATLAB

File: analysisTools_by_Yuri/[2015-08-27][Sb2Te3-sputter-20nm+SiO2_cap-10nm][004][Anneal-220C][I=1E-4A][S7].txt (part 4 of 4)
H(Oe)	T(K)	R1+(Ohm)	R1_SD(Ohm)	R2(Ohm)	R2_SD(Ohm)	Hall R1(Ohm)	Hall R1 SD(Ohm)	Hall R2(Ohm)	Hall R2 SD(Ohm)	V(mV)	V_SD(mV)	R(Ohm)	R_SD(Ohm)	Hall V(mV)	Hall V SD(mV)	Hall R(Ohm)	Hall R SD(Ohm)
48693.230000	    1.900238	  132.876420	    0.000237	  158.402795	    0.000323	   28.153500	    0.000603	  -21.815715	    0.000508	   14.563961	    0.000028	  145.639608	    0.000280	    0.316889	    0.000056	    3.168893	    0.000555
48993.810000	    1.900155	  132.778900	    0.000151	  158.516890	    0.000640	   28.072035	    0.000357	  -21.440650	    0.010525	   14.564789	    0.000040	  145.647895	    0.000396	    0.331569	    0.000544	    3.315693	    0.005441
49295.500000	    1.900169	  132.912015	    0.000465	  158.324665	    0.000362	   28.063480	    0.000515	  -21.394310	    0.000158	   14.561834	    0.000041	  145.618340	    0.000413	    0.333458	    0.000034	    3.334585	    0.000336
49598.290000	    1.900044	  132.996875	    0.000162	  158.454565	    0.000697	   28.144280	    0.000449	  -21.549960	    0.001180	   14.572572	    0.000043	  145.725720	    0.000430	    0.329716	    0.000081	    3.297160	    0.000815
49899.970000	    1.900141	  132.922805	    0.000776	  158.477935	    0.000649	   28.126675	    0.000695	  -21.517500	    0.000751	   14.570037	    0.000071	  145.700370	    0.000712	    0.330459	    0.000072	    3.304588	    0.000723
50201.650000	    1.900169	  132.809810	    0.000348	  158.453935	    0.000300	   28.384995	    0.001236	  -21.265160	    0.000924	   14.563187	    0.000032	  145.631872	    0.000324	    0.355992	    0.000108	    3.559918	    0.001080
    0.000000	    1.899905	  130.899715	    0.000180	  155.202345	    0.000147	   24.230010	    0.000612	  -24.100015	    0.000635	   14.305103	    0.000016	  143.051030	    0.000164	    0.006500	    0.000062	    0.064998	    0.000624
    0.000000	    2.378356	  130.458255	    0.000192	  155.092635	    0.000169	   24.177695	    0.000380	  -24.060030	    0.000486	   14.277545	    0.000018	  142.775445	    0.000180	    0.005883	    0.000043	    0.058832	    0.000433
    0.000000	    2.873847	  130.298960	    0.000306	  154.769055	    0.000800	   24.182945	    0.001580	  -24.008755	    0.001084	   14.253401	    0.000055	  142.534008	    0.000553	    0.008709	    0.000133	    0.087095	    0.001332
    0.000000	    3.358005	  130.054910	    0.000422	  154.424860	    0.000244	   23.981510	    0.000932	  -23.979690	    0.000970	   14.223989	    0.000033	  142.239885	    0.000333	    0.000091	    0.000095	    0.000910	    0.000951
    0.000000	    3.849630	  129.938420	    0.000246	  154.332450	    0.000295	   23.900280	    0.001604	  -23.907260	    0.000513	   14.213544	    0.000027	  142.135435	    0.000271	   -0.000349	    0.000106	   -0.003490	    0.001058
    0.000000	    4.328821	  129.779225	    0.000312	  154.297915	    0.000253	   23.840975	    0.000440	  -23.718210	    0.000542	   14.203857	    0.000028	  142.038570	    0.000283	    0.006138	    0.000049	    0.061382	    0.000491
    0.000000	    4.823457	  129.693230	    0.000403	  153.951820	    0.000151	   23.816700	    0.000737	  -23.824365	    0.000298	   14.182253	    0.000028	  141.822525	    0.000277	   -0.000383	    0.000052	   -0.003833	    0.000517
    0.000000	    5.303604	  129.564370	    0.000326	  153.716370	    0.000103	   23.760960	    0.000739	  -23.737765	    0.000673	   14.164037	    0.000021	  141.640370	    0.000215	    0.001160	    0.000071	    0.011598	    0.000706
    0.000000	    5.788599	  129.392155	    0.000311	  153.526985	    0.000273	   23.560430	    0.000207	  -23.544630	    0.001113	   14.145957	    0.000029	  141.459570	    0.000292	    0.000790	    0.000066	    0.007900	    0.000660
    0.000000	    6.283409	  129.471435	    0.000474	  153.492885	    0.000241	   23.917075	    0.001210	  -23.840205	    0.001713	   14.148216	    0.000036	  141.482160	    0.000357	    0.003844	    0.000146	    0.038435	    0.001462
    0.000000	    6.758618	  129.191260	    0.000396	  153.488810	    0.000358	   23.609375	    0.000337	  -23.511825	    0.000611	   14.134004	    0.000038	  141.340035	    0.000377	    0.004878	    0.000047	    0.048775	    0.000474
    0.000000	    7.243736	  129.287640	    0.000298	  153.095570	    0.000249	   23.625085	    0.000955	  -23.601620	    0.000920	   14.119160	    0.000027	  141.191605	    0.000273	    0.001173	    0.000094	    0.011732	    0.000938
    0.000000	    7.732574	  129.181790	    0.000426	  153.014970	    0.000629	   23.649230	    0.000253	  -23.636565	    0.001000	   14.109838	    0.000053	  141.098380	    0.000528	    0.000633	    0.000063	    0.006332	    0.000627
    0.000000	    8.215420	  129.150555	    0.000307	  153.024360	    0.000396	   23.772305	    0.001771	  -23.583860	    0.000900	   14.108746	    0.000035	  141.087457	    0.000352	    0.009422	    0.000134	    0.094222	    0.001336
    0.000000	    8.714565	  129.004095	    0.000221	  152.974485	    0.000570	   23.648515	    0.000234	  -23.496290	    0.000779	   14.098929	    0.000040	  140.989290	    0.000396	    0.007611	    0.000051	    0.076112	    0.000506
    0.000000	    9.189174	  128.908595	    0.000406	  152.755160	    0.000345	   23.855355	    0.000317	  -23.784205	    0.002437	   14.083188	    0.000038	  140.831878	    0.000376	    0.003558	    0.000138	    0.035575	    0.001377
    0.000000	    9.670595	  128.817565	    0.000900	  152.847965	    0.000758	   23.776585	    0.000467	  -23.559350	    0.002209	   14.083276	    0.000083	  140.832765	    0.000829	    0.010862	    0.000134	    0.108617	    0.001338
    0.000000	   10.161670	  128.855385	    0.000462	  152.771965	    0.000459	   23.999605	    0.000510	  -23.473770	    0.002501	   14.081368	    0.000046	  140.813675	    0.000460	    0.026292	    0.000151	    0.262918	    0.001505
    0.000000	   10.642130	  128.876645	    0.000147	  152.612160	    0.000502	   23.497460	    0.000291	  -23.594655	    0.000442	   14.074440	    0.000032	  140.744402	    0.000324	   -0.004860	    0.000037	   -0.048598	    0.000366
    0.000000	   11.126880	  128.797295	    0.000252	  152.674945	    0.000300	   23.661450	    0.000225	  -23.767225	    0.001329	   14.073612	    0.000028	  140.736120	    0.000276	   -0.005289	    0.000078	   -0.052888	    0.000777
    0.000000	   11.609310	  128.660500	    0.000464	  152.675555	    0.001279	   23.895955	    0.000622	  -23.798645	    0.000470	   14.066803	    0.000087	  140.668027	    0.000871	    0.004866	    0.000055	    0.048655	    0.000546
    0.000000	   12.095580	  128.661370	    0.000369	  152.599515	    0.000252	   24.011415	    0.000502	  -23.725770	    0.000457	   14.063044	    0.000031	  140.630442	    0.000310	    0.014282	    0.000048	    0.142823	    0.000480
    0.000000	   12.588210	  128.590805	    0.000274	  152.463175	    0.000270	   23.449800	    0.000366	  -23.512910	    0.000681	   14.052699	    0.000027	  140.526990	    0.000272	   -0.003156	    0.000052	   -0.031555	    0.000523
    0.000000	   13.078840	  128.657695	    0.000170	  152.521120	    0.000599	   23.681005	    0.000266	  -23.982110	    0.001221	   14.058941	    0.000038	  140.589407	    0.000385	   -0.015055	    0.000074	   -0.150553	    0.000744
    0.000000	   13.566750	  128.492800	    0.000385	  152.442605	    0.000195	   23.576090	    0.001138	  -23.938810	    0.000882	   14.046770	    0.000029	  140.467702	    0.000290	   -0.018136	    0.000101	   -0.181360	    0.001010
    0.000000	   14.041970	  128.515895	    0.000260	  152.489255	    0.000222	   23.470170	    0.000278	  -23.860290	    0.000605	   14.050258	    0.000024	  140.502575	    0.000241	   -0.019506	    0.000044	   -0.195060	    0.000442
    0.000000	   14.529790	  128.404735	    0.000264	  152.501690	    0.000247	   23.867295	    0.000550	  -23.906495	    0.000407	   14.045321	    0.000026	  140.453213	    0.000256	   -0.001960	    0.000048	   -0.019600	    0.000479
    0.000000	   15.018900	  128.449545	    0.000459	  152.518285	    0.000458	   23.774390	    0.000756	  -23.958525	    0.000647	   14.048392	    0.000046	  140.483915	    0.000458	   -0.009207	    0.000070	   -0.092068	    0.000702
    0.000000	   15.499200	  128.412360	    0.000256	  152.365655	    0.000614	   23.864325	    0.001005	  -24.110050	    0.000548	   14.038901	    0.000043	  140.389007	    0.000435	   -0.012286	    0.000078	   -0.122863	    0.000777
    0.000000	   15.986010	  128.341650	    0.000153	  152.358085	    0.000442	   23.707600	    0.001989	  -23.633255	    0.000543	   14.034987	    0.000030	  140.349868	    0.000297	    0.003717	    0.000127	    0.037173	    0.001266
    0.000000	   16.472730	  128.478595	    0.000419	  152.272605	    0.000330	   23.500755	    0.000602	  -23.742940	    0.001337	   14.037560	    0.000037	  140.375600	    0.000375	   -0.012109	    0.000097	   -0.121092	    0.000970
    0.000000	   16.959210	  128.479040	    0.001284	  152.360715	    0.000506	   23.534595	    0.001817	  -23.737085	    0.000484	   14.041988	    0.000090	  140.419877	    0.000895	   -0.010124	    0.000115	   -0.101245	    0.001151
    0.000000	   17.444280	  128.464735	    0.000137	  152.203075	    0.000640	   23.522995	    0.000598	  -23.708395	    0.001391	   14.033390	    0.000039	  140.333905	    0.000389	   -0.009270	    0.000099	   -0.092700	    0.000994
    0.000000	   17.931310	  128.472000	    0.000427	  152.335235	    0.001032	   23.426420	    0.000520	  -23.825710	    0.000422	   14.040362	    0.000073	  140.403617	    0.000730	   -0.019965	    0.000047	   -0.199645	    0.000471
    0.000000	   18.416820	  128.429375	    0.000284	  152.354970	    0.000342	   23.695405	    0.001392	  -23.562515	    0.001461	   14.039217	    0.000031	  140.392172	    0.000313	    0.006645	    0.000143	    0.066445	    0.001426
    0.000000	   18.902420	  128.490645	    0.000146	  152.227265	    0.000355	   23.478960	    0.000455	  -23.722245	    0.000674	   14.035895	    0.000025	  140.358955	    0.000250	   -0.012164	    0.000056	   -0.121643	    0.000564
    0.000000	   19.387900	  128.396055	    0.000244	  152.243485	    0.000670	   23.543015	    0.000338	  -23.676985	    0.000642	   14.031977	    0.000046	  140.319770	    0.000457	   -0.006698	    0.000049	   -0.066985	    0.000490
    0.000000	   19.874010	  128.457600	    0.000601	  152.300565	    0.000950	   23.743360	    0.000887	  -24.072825	    0.000361	   14.037908	    0.000078	  140.379083	    0.000775	   -0.016473	    0.000062	   -0.164732	    0.000624
    0.000000	   20.359930	  128.335220	    0.000320	  152.426895	    0.000361	   23.779530	    0.000430	  -23.692485	    0.000905	   14.038106	    0.000034	  140.381057	    0.000341	    0.004352	    0.000067	    0.043522	    0.000668
    0.000000	   20.846740	  128.457185	    0.000445	  152.120965	    0.000688	   23.385015	    0.000948	  -23.691005	    0.000590	   14.028907	    0.000057	  140.289075	    0.000566	   -0.015300	    0.000077	   -0.152995	    0.000769
    0.000000	   21.333550	  128.502745	    0.000255	  152.232070	    0.000219	   23.435435	    0.002382	  -23.631740	    0.001026	   14.036741	    0.000024	  140.367408	    0.000237	   -0.009815	    0.000170	   -0.098153	    0.001704
    0.000000	   21.819980	  128.488840	    0.000457	  152.078035	    0.000361	   23.679270	    0.001284	  -23.684170	    0.000822	   14.028344	    0.000041	  140.283437	    0.000409	   -0.000245	    0.000105	   -0.002450	    0.001053
    0.000000	   22.305320	  128.515675	    0.000268	  152.254410	    0.000777	   23.542185	    0.001521	  -23.739570	    0.000555	   14.038504	    0.000052	  140.385042	    0.000523	   -0.009869	    0.000104	   -0.098693	    0.001038
    0.000000	   22.793630	  128.453095	    0.000397	  152.224460	    0.000543	   23.573800	    0.001065	  -23.654965	    0.001063	   14.033878	    0.000047	  140.338777	    0.000470	   -0.004058	    0.000106	   -0.040582	    0.001064
    0.000000	   23.279370	  128.490960	    0.000931	  152.228495	    0.000821	   23.770120	    0.000457	  -23.750780	    0.000935	   14.035973	    0.000088	  140.359728	    0.000876	    0.000967	    0.000070	    0.009670	    0.000696
    0.000000	   23.766430	  128.513810	    0.000269	  152.157780	    0.000778	   23.531965	    0.000577	  -23.759620	    0.002606	   14.033580	    0.000052	  140.335795	    0.000523	   -0.011383	    0.000159	   -0.113827	    0.001592
    0.000000	   24.253140	  128.466150	    0.000214	  152.264090	    0.000977	   23.582780	    0.000527	  -23.899950	    0.001527	   14.036512	    0.000060	  140.365120	    0.000595	   -0.015858	    0.000103	   -0.158585	    0.001027
    0.000000	   24.742770	  128.408915	    0.000449	  152.326330	    0.000354	   23.640680	    0.000872	  -23.612550	    0.000836	   14.036762	    0.000040	  140.367622	    0.000402	    0.001406	    0.000085	    0.014065	    0.000854
    0.000000	   25.223880	  128.530875	    0.000682	  152.169555	    0.000397	   23.315525	    0.000792	  -23.600600	    0.000874	   14.035022	    0.000054	  140.350215	    0.000539	   -0.014254	    0.000083	   -0.142537	    0.000833
    0.000000	   25.709860	  128.586055	    0.000805	  152.279455	    0.000843	   23.683740	    0.001242	  -23.668475	    0.001258	   14.043276	    0.000082	  140.432755	    0.000824	    0.000763	    0.000125	    0.007632	    0.001250
    0.000000	   26.196000	  128.527005	    0.000236	  152.273985	    0.000364	   23.487510	    0.001340	  -23.060915	    0.000613	   14.040050	    0.000030	  140.400495	    0.000300	    0.021330	    0.000098	    0.213297	    0.000976
    0.000000	   26.681390	  128.753305	    0.000333	  152.126655	    0.000342	   23.453715	    0.000957	  -23.298965	    0.001418	   14.043998	    0.000034	  140.439980	    0.000337	    0.007737	    0.000119	    0.077375	    0.001187
    0.000000	   27.168050	  128.718595	    0.000523	  152.125185	    0.000363	   23.520985	    0.000466	  -23.341055	    0.000908	   14.042189	    0.000044	  140.421890	    0.000443	    0.008997	    0.000069	    0.089965	    0.000687
    0.000000	   27.655790	  128.686120	    0.000662	  152.039275	    0.000518	   23.375485	    0.000684	  -23.715960	    0.001484	   14.036270	    0.000059	  140.362697	    0.000590	   -0.017024	    0.000108	   -0.170238	    0.001084
    0.000000	   28.141560	  128.560630	    0.000328	  152.288780	    0.000126	   23.528765	    0.000667	  -23.526085	    0.000361	   14.042471	    0.000023	  140.424705	    0.000227	    0.000134	    0.000051	    0.001340	    0.000514
    0.000000	   28.627780	  128.629410	    0.000590	  152.276250	    0.000607	   23.491365	    0.001864	  -23.433995	    0.000828	   14.045283	    0.000060	  140.452830	    0.000598	    0.002868	    0.000135	    0.028685	    0.001346
    0.000000	   29.113770	  128.693340	    0.000122	  152.221915	    0.000466	   23.347670	    0.001487	  -23.443115	    0.001753	   14.045763	    0.000029	  140.457628	    0.000294	   -0.004772	    0.000162	   -0.047722	    0.001620
    0.000000	   29.600570	  128.714380	    0.000445	  152.118960	    0.000986	   23.497355	    0.000926	  -23.885045	    0.001257	   14.041667	    0.000072	  140.416670	    0.000716	   -0.019385	    0.000109	   -0.193845	    0.001092
    0.000000	   30.087220	  128.548650	    0.000700	  152.467995	    0.000305	   23.576910	    0.001359	  -23.930835	    0.000973	   14.050832	    0.000050	  140.508322	    0.000502	   -0.017696	    0.000117	   -0.176963	    0.001166
    0.000000	   30.573720	  128.579740	    0.000247	  152.526085	    0.001107	   23.903640	    0.000639	  -24.011670	    0.000742	   14.055291	    0.000068	  140.552912	    0.000677	   -0.005402	    0.000069	   -0.054015	    0.000690
    0.000000	   31.059950	  128.531645	    0.000508	  152.579760	    0.000265	   23.562135	    0.002047	  -24.045110	    0.000920	   14.055570	    0.000039	  140.555703	    0.000386	   -0.024149	    0.000148	   -0.241488	    0.001483
    0.000000	   31.544290	  128.589465	    0.000717	  152.506525	    0.000429	   23.727675	    0.003242	  -23.808840	    0.000899	   14.054799	    0.000057	  140.547995	    0.000573	   -0.004058	    0.000207	   -0.040583	    0.002070
    0.000000	   32.030110	  128.654020	    0.000266	  152.497580	    0.001688	   23.612660	    0.000661	  -23.836390	    0.000568	   14.057580	    0.000098	  140.575800	    0.000977	   -0.011186	    0.000061	   -0.111865	    0.000614
    0.000000	   32.518010	  128.643135	    0.000308	  152.591935	    0.000484	   23.476455	    0.000641	  -23.899315	    0.000751	   14.061753	    0.000040	  140.617535	    0.000396	   -0.021143	    0.000070	   -0.211430	    0.000696
    0.000000	   33.004300	  128.656005	    0.000386	  152.508265	    0.000719	   23.574545	    0.001169	  -24.000145	    0.000954	   14.058214	    0.000055	  140.582135	    0.000552	   -0.021280	    0.000106	   -0.212800	    0.001061
    0.000000	   33.490550	  128.543520	    0.000481	  152.686660	    0.000739	   23.765620	    0.000553	  -24.052955	    0.001403	   14.061509	    0.000061	  140.615090	    0.000610	   -0.014367	    0.000098	   -0.143667	    0.000978
    0.000000	   33.975460	  128.637870	    0.000331	  152.585955	    0.000560	   23.617205	    0.000993	  -23.950100	    0.001344	   14.061191	    0.000045	  140.611912	    0.000445	   -0.016645	    0.000117	   -0.166448	    0.001168
    0.000000	   34.460780	  128.633890	    0.000335	  152.582585	    0.001279	   23.731265	    0.000813	  -23.855280	    0.001456	   14.060824	    0.000081	  140.608237	    0.000807	   -0.006201	    0.000113	   -0.062008	    0.001134
    0.000000	   34.948930	  128.720465	    0.000631	  152.421985	    0.000654	   23.646335	    0.001880	  -23.383490	    0.000474	   14.057123	    0.000064	  140.571225	    0.000642	    0.013142	    0.000118	    0.131422	    0.001177
    0.000000	   35.435910	  128.965105	    0.000501	  152.345420	    0.002169	   23.268490	    0.002140	  -23.713450	    0.001039	   14.065526	    0.000133	  140.655262	    0.001335	   -0.022248	    0.000159	   -0.222480	    0.001589
    0.000000	   35.922450	  128.871435	    0.000353	  152.406430	    0.000587	   23.552180	    0.000752	  -23.767180	    0.001121	   14.063893	    0.000047	  140.638933	    0.000470	   -0.010750	    0.000094	   -0.107500	    0.000937
    0.000000	   36.405460	  128.819560	    0.000491	  152.546555	    0.000393	   23.302185	    0.002089	  -23.556875	    0.000706	   14.068306	    0.000044	  140.683057	    0.000442	   -0.012735	    0.000140	   -0.127345	    0.001397
    0.000000	   36.893590	  128.968555	    0.000259	  152.557250	    0.000531	   23.435790	    0.000488	  -23.468985	    0.000788	   14.076290	    0.000040	  140.762902	    0.000395	   -0.001660	    0.000064	   -0.016598	    0.000638
    0.000000	   37.379930	  129.019215	    0.000494	  152.514830	    0.000584	   23.461220	    0.003960	  -23.512510	    0.001366	   14.076702	    0.000054	  140.767022	    0.000539	   -0.002564	    0.000266	   -0.025645	    0.002663
    0.000000	   37.865350	  129.054260	    0.000211	  152.475325	    0.000703	   23.259485	    0.000887	  -23.491840	    0.001083	   14.076479	    0.000046	  140.764792	    0.000457	   -0.011618	    0.000099	   -0.116177	    0.000985
    0.000000	   38.351660	  129.171305	    0.000451	  152.405665	    0.000201	   23.364865	    0.001307	  -23.302550	    0.001404	   14.078848	    0.000033	  140.788485	    0.000326	    0.003116	    0.000136	    0.031158	    0.001356
    0.000000	   38.838290	  129.283815	    0.000781	  152.382755	    0.001809	   22.913140	    0.001084	  -22.956420	    0.000963	   14.083329	    0.000129	  140.833285	    0.001295	   -0.002164	    0.000102	   -0.021640	    0.001024
    0.000000	   39.324260	  129.483035	    0.001163	  152.318890	    0.000624	   22.591335	    0.002841	  -22.871465	    0.002789	   14.090096	    0.000089	  140.900962	    0.000893	   -0.014007	    0.000281	   -0.140065	    0.002815
    0.000000	   39.812200	  129.540880	    0.000484	  152.385500	    0.000426	   22.709925	    0.001185	  -23.068955	    0.000983	   14.096319	    0.000046	  140.963190	    0.000455	   -0.017952	    0.000108	   -0.179515	    0.001084
    0.000000	   40.297160	  129.434290	    0.000288	  152.432150	    0.000664	   22.991680	    0.001642	  -23.085675	    0.004218	   14.093322	    0.000048	  140.933220	    0.000476	   -0.004700	    0.000293	   -0.046998	    0.002930
    0.000000	   40.784980	  129.422315	    0.001053	  152.389405	    0.001324	   23.003435	    0.000702	  -23.209535	    0.000564	   14.090586	    0.000119	  140.905860	    0.001188	   -0.010305	    0.000063	   -0.103050	    0.000633
    0.000000	   41.268960	  129.466275	    0.000334	  152.454940	    0.001123	   22.896025	    0.002550	  -22.988090	    0.000456	   14.096061	    0.000073	  140.960607	    0.000728	   -0.004603	    0.000150	   -0.046033	    0.001503
    0.000000	   41.761840	  129.415740	    0.000601	  152.611880	    0.000769	   23.054505	    0.001690	  -23.133620	    0.001360	   14.101381	    0.000069	  141.013810	    0.000685	   -0.003956	    0.000152	   -0.039557	    0.001525
    0.000000	   42.248510	  129.523260	    0.000425	  152.608780	    0.000500	   23.196780	    0.001041	  -23.369605	    0.001259	   14.106602	    0.000046	  141.066020	    0.000462	   -0.008641	    0.000115	   -0.086412	    0.001150
    0.000000	   42.731700	  129.531040	    0.000611	  152.377880	    0.000784	   22.659640	    0.000829	  -22.640865	    0.000562	   14.095446	    0.000070	  140.954460	    0.000698	    0.000939	    0.000070	    0.009388	    0.000695
    0.000000	   43.218940	  129.747780	    0.000401	  152.443625	    0.000848	   22.463390	    0.000952	  -22.580740	    0.001129	   14.109570	    0.000062	  141.095702	    0.000624	   -0.005868	    0.000104	   -0.058675	    0.001040
    0.000000	   43.700840	  129.943340	    0.000435	  152.299410	    0.000740	   22.202895	    0.001848	  -22.176090	    0.000983	   14.112137	    0.000059	  141.121375	    0.000587	    0.001340	    0.000142	    0.013402	    0.001416
    0.000000	   44.187060	  130.274175	    0.000512	  151.993910	    0.000524	   21.633275	    0.000416	  -21.765450	    0.001064	   14.113404	    0.000052	  141.134042	    0.000518	   -0.006609	    0.000074	   -0.066087	    0.000740
    0.000000	   44.673770	  130.298015	    0.000497	  152.091180	    0.000595	   21.715795	    0.002366	  -21.817870	    0.001308	   14.119460	    0.000055	  141.194597	    0.000546	   -0.005104	    0.000184	   -0.051037	    0.001837
    0.000000	   45.160720	  130.279675	    0.000355	  152.041965	    0.001140	   21.747130	    0.001435	  -21.664475	    0.000418	   14.116082	    0.000075	  141.160820	    0.000748	    0.004133	    0.000093	    0.041328	    0.000927
    0.000000	   45.645660	  130.350710	    0.000216	  152.098655	    0.001135	   21.612405	    0.000966	  -21.706555	    0.001311	   14.122468	    0.000068	  141.224682	    0.000675	   -0.004707	    0.000114	   -0.047075	    0.001139
    0.000000	   46.134190	  130.428715	    0.000725	  152.088160	    0.000723	   21.406095	    0.000826	  -21.450570	    0.001152	   14.125844	    0.000072	  141.258437	    0.000724	   -0.002224	    0.000099	   -0.022238	    0.000989
    0.000000	   46.620090	  130.575545	    0.002217	  151.883610	    0.000403	   21.275760	    0.001275	  -21.392775	    0.001002	   14.122958	    0.000131	  141.229578	    0.001310	   -0.005851	    0.000114	   -0.058508	    0.001139
    0.000000	   47.109210	  130.620910	    0.000881	  151.964100	    0.000390	   21.434570	    0.001039	  -21.547460	    0.001262	   14.129250	    0.000064	  141.292505	    0.000635	   -0.005644	    0.000115	   -0.056445	    0.001150
    0.000000	   47.592950	  130.582405	    0.000492	  151.974545	    0.001629	   21.409865	    0.001084	  -21.436080	    0.000841	   14.127847	    0.000106	  141.278475	    0.001060	   -0.001311	    0.000096	   -0.013108	    0.000963
    0.000000	   48.077240	  130.598080	    0.000417	  151.984895	    0.000378	   21.455115	    0.001441	  -21.387590	    0.001560	   14.129149	    0.000040	  141.291487	    0.000397	    0.003376	    0.000150	    0.033763	    0.001500
    0.000000	   48.564860	  130.613560	    0.000663	  151.928745	    0.000582	   21.376350	    0.001668	  -21.502340	    0.000962	   14.127115	    0.000062	  141.271152	    0.000622	   -0.006299	    0.000131	   -0.062995	    0.001315
    0.000000	   49.051460	  130.641480	    0.000110	  152.140355	    0.000304	   21.669270	    0.001721	  -21.526330	    0.003670	   14.139092	    0.000021	  141.390918	    0.000207	    0.007147	    0.000270	    0.071470	    0.002696
    0.000000	   49.535400	  131.096440	    0.000947	  151.842485	    0.000345	   20.904935	    0.000791	  -21.023370	    0.004444	   14.146946	    0.000065	  141.469462	    0.000646	   -0.005922	    0.000262	   -0.059217	    0.002617
    0.000000	   50.023280	  131.273290	    0.001441	  151.936035	    0.001407	   21.008850	    0.001298	  -21.105015	    0.001138	   14.160466	    0.000142	  141.604662	    0.001424	   -0.004808	    0.000122	   -0.048082	    0.001218
    0.000000	   50.000080	  131.262430	    0.004036	  151.796105	    0.000348	   20.644420	    0.000693	  -20.668165	    0.000446	   14.152927	    0.000219	  141.529268	    0.002192	   -0.001187	    0.000057	   -0.011873	    0.000569
    0.000000	   52.581720	  134.178265	    0.002003	  151.857915	    0.000835	   21.095455	    0.005835	  -20.971655	    0.001809	   14.301809	    0.000142	  143.018090	    0.001419	    0.006190	    0.000382	    0.061900	    0.003822
    0.000000	   55.126370	  131.177705	    0.000379	  152.560870	    0.000820	   22.185110	    0.003201	  -22.411960	    0.002481	   14.186929	    0.000060	  141.869287	    0.000600	   -0.011343	    0.000284	   -0.113425	    0.002841
    0.000000	   57.660770	  130.350975	    0.001508	  153.799695	    0.000370	   25.646990	    0.002081	  -25.839650	    0.000796	   14.207534	    0.000094	  142.075335	    0.000939	   -0.009633	    0.000144	   -0.096330	    0.001439
    0.000000	   60.195520	  128.063455	    0.000537	  154.029725	    0.002242	   26.417055	    0.001812	  -26.612980	    0.001942	   14.104659	    0.000139	  141.046590	    0.001389	   -0.009796	    0.000188	   -0.097963	    0.001877
    0.000000	   62.723550	  129.355620	    0.001283	  151.940875	    0.001167	   22.943925	    0.001513	  -22.909620	    0.003154	   14.064825	    0.000123	  140.648247	    0.001225	    0.001715	    0.000233	    0.017153	    0.002333
    0.000000	   65.258650	  129.218435	    0.001938	  151.768645	    0.002669	   22.504775	    0.005973	  -22.510215	    0.020546	   14.049354	    0.000230	  140.493540	    0.002304	   -0.000272	    0.001326	   -0.002720	    0.013260
    0.000000	   67.793850	  129.323665	    0.002765	  152.007660	    0.001520	   22.819750	    0.001740	  -23.023390	    0.009063	   14.066566	    0.000214	  140.665662	    0.002143	   -0.010182	    0.000540	   -0.101820	    0.005402
    0.000000	   70.330020	  128.651080	    0.011767	  152.469830	    0.001052	   23.717140	    0.002442	  -23.909675	    0.017792	   14.056045	    0.000641	  140.560455	    0.006409	   -0.009627	    0.001012	   -0.096267	    0.010117
    0.000000	   72.856610	  128.493240	    0.000509	  152.276385	    0.001021	   23.255825	    0.001436	  -23.306775	    0.001579	   14.038481	    0.000076	  140.384813	    0.000765	   -0.002548	    0.000151	   -0.025475	    0.001508
    0.000000	   75.391240	  129.090265	    0.000458	  152.146400	    0.000513	   23.516450	    0.003154	  -23.372125	    0.007606	   14.061833	    0.000049	  140.618332	    0.000486	    0.007216	    0.000538	    0.072163	    0.005380
    0.000000	   77.929790	  128.940875	    0.001466	  152.149615	    0.000505	   23.503065	    0.002188	  -23.523580	    0.001581	   14.054525	    0.000099	  140.545245	    0.000985	   -0.001026	    0.000188	   -0.010258	    0.001884
    0.000000	   80.461050	  128.699765	    0.001155	  152.114970	    0.001554	   23.377875	    0.004707	  -23.261885	    0.001471	   14.040737	    0.000135	  140.407367	    0.001354	    0.005799	    0.000309	    0.057995	    0.003089
    0.000000	   82.989680	  128.797430	    0.000403	  152.336730	    0.002349	   23.475465	    0.003134	  -23.550525	    0.001199	   14.056708	    0.000138	  140.567080	    0.001376	   -0.003753	    0.000217	   -0.037530	    0.002167
    0.000000	   85.527500	  128.505255	    0.000524	  152.263790	    0.000636	   23.739645	    0.000919	  -23.777415	    0.015007	   14.038452	    0.000058	  140.384522	    0.000580	   -0.001889	    0.000796	   -0.018885	    0.007963
    0.000000	   88.057460	  128.662880	    0.001376	  152.300895	    0.002394	   23.780745	    0.002651	  -23.924475	    0.002178	   14.048189	    0.000188	  140.481887	    0.001885	   -0.007186	    0.000241	   -0.071865	    0.002415
    0.000000	   90.592510	  128.598580	    0.001101	  152.263060	    0.001038	   23.814270	    0.001806	  -23.720890	    0.002270	   14.043082	    0.000107	  140.430820	    0.001069	    0.004669	    0.000204	    0.046690	    0.002038
    0.000000	   93.126110	  128.323160	    0.001071	  152.203690	    0.001536	   24.027325	    0.003256	  -24.063710	    0.004093	   14.026343	    0.000130	  140.263425	    0.001304	   -0.001819	    0.000367	   -0.018192	    0.003674
    0.000000	   95.642620	  128.354810	    0.001262	  152.060230	    0.000342	   23.809105	    0.001824	  -23.766930	    0.002850	   14.020752	    0.000080	  140.207520	    0.000802	    0.002109	    0.000234	    0.021088	    0.002337
    0.000000	   98.194070	  128.417725	    0.001272	  152.344025	    0.001322	   24.221370	    0.003871	  -24.259515	    0.006537	   14.038088	    0.000130	  140.380875	    0.001297	   -0.001907	    0.000520	   -0.019073	    0.005204
    0.000000	  100.726700	  128.004500	    0.000880	  152.364730	    0.004001	   24.305665	    0.007014	  -24.310760	    0.001294	   14.018462	    0.000244	  140.184615	    0.002440	   -0.000255	    0.000415	   -0.002548	    0.004154
    0.000000	  103.246400	  128.303260	    0.001018	  150.716405	    0.002899	   19.898975	    0.001193	  -19.937510	    0.004842	   13.950983	    0.000196	  139.509833	    0.001958	   -0.001927	    0.000302	   -0.019267	    0.003017
    0.000000	  105.773900	  130.758150	    0.001561	  150.793355	    0.004963	   19.537740	    0.009926	  -19.574945	    0.000687	   14.077575	    0.000326	  140.775753	    0.003262	   -0.001860	    0.000531	   -0.018603	    0.005307
    0.000000	  108.310000	  130.746580	    0.001160	  150.526690	    0.004980	   19.677355	    0.004234	  -19.636965	    0.002881	   14.063664	    0.000307	  140.636635	    0.003070	    0.002019	    0.000356	    0.020195	    0.003557
    0.000000	  110.835900	  130.908450	    0.000943	  150.799390	    0.006068	   20.606100	    0.005552	  -20.585300	    0.010432	   14.085392	    0.000351	  140.853920	    0.003505	    0.001040	    0.000799	    0.010400	    0.007992
    0.000000	  113.367200	  130.589910	    0.000915	  150.476360	    0.001954	   20.081205	    0.002176	  -20.191720	    0.001750	   14.053313	    0.000143	  140.533135	    0.001435	   -0.005526	    0.000196	   -0.055257	    0.001963
    0.000000	  115.906300	  130.457550	    0.002767	  150.572925	    0.002626	   20.312745	    0.001373	  -20.247330	    0.002205	   14.051524	    0.000270	  140.515238	    0.002697	    0.003271	    0.000179	    0.032708	    0.001789
    0.000000	  118.427600	  130.516980	    0.000883	  150.531600	    0.001139	   19.860285	    0.001029	  -19.913120	    0.001322	   14.052429	    0.000101	  140.524290	    0.001011	   -0.002642	    0.000118	   -0.026417	    0.001176
    0.000000	  120.950600	  130.456465	    0.000841	  150.520045	    0.003710	   19.883365	    0.001623	  -19.881060	    0.003666	   14.048826	    0.000228	  140.488255	    0.002276	    0.000115	    0.000264	    0.001153	    0.002645
    0.000000	  123.474100	  130.567425	    0.010016	  150.800590	    0.000700	   20.556885	    0.001882	  -20.488810	    0.002214	   14.068401	    0.000536	  140.684007	    0.005358	    0.003404	    0.000205	    0.034038	    0.002048
    0.000000	  126.007400	  129.009795	    0.001526	  152.193395	    0.007198	   22.929145	    0.005795	  -22.725350	    0.005550	   14.060159	    0.000436	  140.601595	    0.004362	    0.010190	    0.000567	    0.101897	    0.005673
    0.000000	  128.533900	  128.478725	    0.001219	  153.524955	    0.000834	   25.332160	    0.003136	  -25.365610	    0.006747	   14.100184	    0.000103	  141.001840	    0.001026	   -0.001672	    0.000494	   -0.016725	    0.004941
    0.000000	  131.080800	  128.292055	    0.003556	  153.562355	    0.003846	   25.368565	    0.005317	  -25.210160	    0.010626	   14.092721	    0.000370	  140.927205	    0.003701	    0.007920	    0.000797	    0.079203	    0.007971
    0.000000	  133.592400	  128.567425	    0.000538	  153.321975	    0.001930	   25.156130	    0.002343	  -25.038875	    0.007928	   14.094470	    0.000123	  140.944700	    0.001234	    0.005863	    0.000514	    0.058628	    0.005135
    0.000000	  136.119300	  128.441830	    0.002524	  153.500460	    0.004929	   25.327285	    0.002705	  -25.279580	    0.005439	   14.097114	    0.000373	  140.971145	    0.003726	    0.002385	    0.000407	    0.023853	    0.004072
    0.000000	  138.645700	  128.504515	    0.002253	  153.534745	    0.001532	   25.381320	    0.007591	  -25.369890	    0.001680	   14.101963	    0.000189	  141.019630	    0.001893	    0.000571	    0.000464	    0.005715	    0.004636
    0.000000	  141.179500	  128.278265	    0.001179	  153.461930	    0.007187	   24.858175	    0.007025	  -24.813990	    0.005031	   14.087010	    0.000418	  140.870097	    0.004183	    0.002209	    0.000603	    0.022093	    0.006028
    0.000000	  143.699500	  128.479825	    0.002493	  153.413130	    0.003554	   25.218820	    0.004053	  -25.258205	    0.004778	   14.094648	    0.000302	  140.946477	    0.003023	   -0.001969	    0.000442	   -0.019693	    0.004415
    0.000000	  146.242700	  128.294755	    0.001153	  153.613410	    0.003510	   25.568330	    0.001960	  -25.426190	    0.006317	   14.095408	    0.000233	  140.954082	    0.002331	    0.007107	    0.000414	    0.071070	    0.004139
    0.000000	  148.771000	  128.129990	    0.002144	  153.600975	    0.005738	   25.677285	    0.001312	  -25.620700	    0.002195	   14.086548	    0.000394	  140.865482	    0.003941	    0.002829	    0.000175	    0.028292	    0.001754
    0.000000	  151.304100	  127.993975	    0.000465	  153.385560	    0.001302	   25.434675	    0.005355	  -25.418965	    0.004301	   14.068977	    0.000088	  140.689767	    0.000883	    0.000785	    0.000483	    0.007855	    0.004828
    0.000000	  153.823200	  128.391055	    0.001656	  152.897460	    0.003896	   24.785320	    0.001970	  -24.761100	    0.005438	   14.064426	    0.000278	  140.644257	    0.002776	    0.001211	    0.000370	    0.012110	    0.003704
    0.000000	  156.350100	  128.315755	    0.000646	  152.925710	    0.002114	   25.018065	    0.005160	  -25.019775	    0.006643	   14.062073	    0.000138	  140.620733	    0.001380	   -0.000086	    0.000590	   -0.000855	    0.005901
    0.000000	  158.877700	  127.989750	    0.000614	  152.919850	    0.006878	   24.983775	    0.001822	  -24.793475	    0.012509	   14.045480	    0.000375	  140.454800	    0.003746	    0.009515	    0.000717	    0.095150	    0.007166
    0.000000	  161.410600	  128.043180	    0.000482	  152.861305	    0.002554	   25.205575	    0.002263	  -25.178325	    0.001055	   14.045224	    0.000152	  140.452243	    0.001518	    0.001362	    0.000166	    0.013625	    0.001659
    0.000000	  163.935400	  127.949865	    0.002126	  152.613510	    0.001899	   24.697845	    0.005408	  -24.612985	    0.002555	   14.028169	    0.000201	  140.281688	    0.002013	    0.004243	    0.000398	    0.042430	    0.003981
    0.000000	  166.467400	  127.555075	    0.002376	  153.209310	    0.003566	   25.791465	    0.007171	  -25.618325	    0.018222	   14.038219	    0.000297	  140.382193	    0.002971	    0.008657	    0.001270	    0.086570	    0.012697
    0.000000	  168.996300	  127.592120	    0.001625	  153.114725	    0.003136	   25.444390	    0.004605	  -25.450925	    0.007442	   14.035342	    0.000238	  140.353422	    0.002381	   -0.000327	    0.000602	   -0.003268	    0.006024
    0.000000	  171.518100	  127.732810	    0.002508	  152.937785	    0.006088	   25.226120	    0.002065	  -25.102175	    0.006198	   14.033530	    0.000430	  140.335297	    0.004298	    0.006197	    0.000413	    0.061973	    0.004132
    0.000000	  174.038500	  127.786040	    0.000926	  153.010290	    0.003474	   25.345790	    0.004436	  -25.221765	    0.003193	   14.039817	    0.000220	  140.398165	    0.002200	    0.006201	    0.000381	    0.062013	    0.003815
    0.000000	  176.573800	  127.591295	    0.004607	  152.872930	    0.003564	   25.091695	    0.003249	  -25.120260	    0.003252	   14.023211	    0.000409	  140.232112	    0.004085	   -0.001428	    0.000325	   -0.014283	    0.003251
    0.000000	  179.106900	  127.593260	    0.000864	  152.953235	    0.003188	   25.296620	    0.004356	  -25.246860	    0.003581	   14.027325	    0.000203	  140.273247	    0.002026	    0.002488	    0.000397	    0.024880	    0.003968
    0.000000	  181.634400	  127.596270	    0.001971	  152.898910	    0.005508	   25.319295	    0.005774	  -25.262895	    0.004359	   14.024759	    0.000374	  140.247590	    0.003739	    0.002820	    0.000507	    0.028200	    0.005066
    0.000000	  184.151800	  127.376370	    0.001683	  153.007635	    0.001508	   25.550795	    0.002182	  -25.529475	    0.003796	   14.019200	    0.000160	  140.192003	    0.001596	    0.001066	    0.000299	    0.010660	    0.002989
    0.000000	  186.680200	  126.878445	    0.001918	  153.895845	    0.004917	   27.165100	    0.004520	  -27.252590	    0.001745	   14.038715	    0.000342	  140.387145	    0.003418	   -0.004374	    0.000313	   -0.043745	    0.003132
    0.000000	  189.216400	  126.904530	    0.001298	  153.765510	    0.001342	   26.971600	    0.004100	  -26.970900	    0.003658	   14.033502	    0.000132	  140.335020	    0.001320	    0.000035	    0.000388	    0.000350	    0.003879
    0.000000	  191.740700	  126.804350	    0.000951	  153.788285	    0.001511	   26.839110	    0.001980	  -26.782270	    0.003496	   14.029632	    0.000123	  140.296317	    0.001231	    0.002842	    0.000274	    0.028420	    0.002738
    0.000000	  194.255200	  126.843225	    0.002220	  153.715130	    0.001414	   26.858585	    0.007483	  -26.836800	    0.012980	   14.027918	    0.000182	  140.279178	    0.001817	    0.001089	    0.001023	    0.010892	    0.010232
    0.000000	  196.793600	  126.931480	    0.001157	  153.591450	    0.002071	   26.630240	    0.004424	  -26.686070	    0.002676	   14.026147	    0.000161	  140.261465	    0.001614	   -0.002791	    0.000355	   -0.027915	    0.003550
    0.000000	  199.317100	  127.008310	    0.000744	  153.489100	    0.001035	   26.555225	    0.003189	  -26.484645	    0.002718	   14.024871	    0.000089	  140.248705	    0.000890	    0.003529	    0.000295	    0.035290	    0.002953
    0.000000	  201.847800	  127.127425	    0.000770	  153.365315	    0.000819	   26.248930	    0.002207	  -26.260190	    0.004713	   14.024637	    0.000079	  140.246370	    0.000795	   -0.000563	    0.000346	   -0.005630	    0.003460
    0.000000	  204.364100	  127.124975	    0.001940	  153.249050	    0.000708	   26.086215	    0.001655	  -26.090730	    0.003718	   14.018701	    0.000132	  140.187013	    0.001324	   -0.000226	    0.000269	   -0.002258	    0.002686
    0.000000	  206.898400	  127.129005	    0.000382	  153.348065	    0.000759	   26.222010	    0.003483	  -26.206150	    0.003059	   14.023854	    0.000057	  140.238535	    0.000571	    0.000793	    0.000327	    0.007930	    0.003271
    0.000000	  209.426400	  127.089495	    0.000596	  153.426730	    0.001283	   26.362295	    0.002084	  -26.439055	    0.000544	   14.025811	    0.000094	  140.258112	    0.000939	   -0.003838	    0.000131	   -0.038380	    0.001314
    0.000000	  211.954800	  127.111675	    0.000989	  153.383040	    0.001997	   26.237590	    0.001786	  -26.233760	    0.001077	   14.024736	    0.000149	  140.247357	    0.001493	    0.000192	    0.000143	    0.001915	    0.001432
    0.000000	  214.466400	  127.151885	    0.000756	  153.501005	    0.002627	   26.388110	    0.002375	  -26.370470	    0.001234	   14.032644	    0.000169	  140.326445	    0.001692	    0.000882	    0.000180	    0.008820	    0.001804
    0.000000	  217.002500	  127.079935	    0.000537	  153.584740	    0.000606	   26.596290	    0.000878	  -26.565530	    0.001341	   14.033234	    0.000057	  140.332337	    0.000572	    0.001538	    0.000111	    0.015380	    0.001109
    0.000000	  219.532200	  126.933385	    0.001102	  153.739850	    0.003215	   26.926815	    0.002141	  -26.916725	    0.003067	   14.033662	    0.000216	  140.336617	    0.002159	    0.000504	    0.000260	    0.005045	    0.002604
    0.000000	  222.060400	  126.816530	    0.001295	  153.772420	    0.000406	   26.932590	    0.001217	  -26.952875	    0.001802	   14.029447	    0.000085	  140.294475	    0.000850	   -0.001014	    0.000151	   -0.010143	    0.001510
    0.000000	  224.576800	  126.770740	    0.000722	  153.904065	    0.001949	   27.211270	    0.002569	  -27.191345	    0.000511	   14.033740	    0.000134	  140.337402	    0.001336	    0.000996	    0.000154	    0.009963	    0.001540
    0.000000	  227.111400	  126.662890	    0.000433	  154.007505	    0.000495	   27.366085	    0.001585	  -27.306970	    0.002754	   14.033520	    0.000046	  140.335197	    0.000464	    0.002956	    0.000217	    0.029557	    0.002170
    0.000000	  229.638200	  126.640795	    0.000654	  154.069440	    0.001022	   27.511345	    0.002329	  -27.476965	    0.001881	   14.035512	    0.000084	  140.355118	    0.000838	    0.001719	    0.000210	    0.017190	    0.002105
    0.000000	  232.163100	  126.467375	    0.001399	  154.168340	    0.001912	   27.628630	    0.002474	  -27.607610	    0.002807	   14.031786	    0.000166	  140.317858	    0.001656	    0.001051	    0.000264	    0.010510	    0.002640
    0.000000	  234.679200	  126.412775	    0.001167	  154.261080	    0.001256	   27.857430	    0.001472	  -27.859645	    0.003071	   14.033693	    0.000121	  140.336928	    0.001212	   -0.000111	    0.000227	   -0.001107	    0.002272
    0.000000	  237.211500	  126.330965	    0.000683	  154.458660	    0.001033	   28.236895	    0.003525	  -28.225120	    0.002325	   14.039481	    0.000086	  140.394813	    0.000858	    0.000589	    0.000292	    0.005888	    0.002925
    0.000000	  239.745100	  126.154715	    0.000455	  154.524500	    0.001383	   28.409545	    0.004941	  -28.415025	    0.003541	   14.033961	    0.000092	  140.339607	    0.000919	   -0.000274	    0.000424	   -0.002740	    0.004241
    0.000000	  242.268900	  126.107475	    0.000605	  154.747255	    0.000947	   28.754620	    0.001987	  -28.750680	    0.002283	   14.042737	    0.000078	  140.427365	    0.000776	    0.000197	    0.000213	    0.001970	    0.002135
    0.000000	  244.789800	  126.037020	    0.000854	  154.864795	    0.001501	   28.901685	    0.003167	  -28.905665	    0.001632	   14.045091	    0.000118	  140.450907	    0.001177	   -0.000199	    0.000240	   -0.001990	    0.002399
    0.000000	  247.325800	  125.951335	    0.001060	  154.881275	    0.001308	   28.803900	    0.000660	  -28.818930	    0.001399	   14.041631	    0.000118	  140.416305	    0.001184	   -0.000751	    0.000103	   -0.007515	    0.001030
    0.000000	  249.845900	  126.053345	    0.000886	  155.013775	    0.000656	   28.995055	    0.003081	  -28.931780	    0.002578	   14.053356	    0.000077	  140.533560	    0.000771	    0.003164	    0.000283	    0.031638	    0.002829
    0.000000	  252.378100	  125.965375	    0.000433	  155.173915	    0.002654	   29.248330	    0.001994	  -29.198570	    0.005995	   14.056964	    0.000154	  140.569645	    0.001544	    0.002488	    0.000399	    0.024880	    0.003995
    0.000000	  254.900600	  125.824175	    0.000849	  155.329775	    0.002219	   29.509170	    0.000774	  -29.510000	    0.002656	   14.057697	    0.000153	  140.576975	    0.001534	   -0.000041	    0.000171	   -0.000415	    0.001715
    0.000000	  257.422000	  125.732760	    0.002094	  155.473145	    0.001996	   29.751975	    0.003103	  -29.746425	    0.005419	   14.060295	    0.000205	  140.602952	    0.002045	    0.000277	    0.000426	    0.002775	    0.004261
    0.000000	  259.951300	  125.647510	    0.001159	  155.571000	    0.002561	   29.910165	    0.003732	  -29.896755	    0.003352	   14.060926	    0.000186	  140.609255	    0.001860	    0.000670	    0.000354	    0.006705	    0.003542
    0.000000	  262.476500	  125.550230	    0.000566	  155.681495	    0.000555	   30.117490	    0.004471	  -30.173870	    0.003587	   14.061586	    0.000056	  140.615862	    0.000560	   -0.002819	    0.000403	   -0.028190	    0.004029
    0.000000	  264.994600	  125.588525	    0.000615	  155.699200	    0.000344	   30.084170	    0.001508	  -30.072895	    0.001717	   14.064386	    0.000048	  140.643862	    0.000479	    0.000564	    0.000161	    0.005638	    0.001612
    0.000000	  267.536900	  125.613425	    0.000751	  155.703715	    0.001121	   30.097060	    0.002284	  -30.031375	    0.001728	   14.065857	    0.000094	  140.658570	    0.000936	    0.003284	    0.000201	    0.032843	    0.002006
    0.000000	  270.063400	  125.464600	    0.000878	  155.634870	    0.000724	   29.943785	    0.000808	  -29.925880	    0.000838	   14.054973	    0.000080	  140.549735	    0.000801	    0.000895	    0.000082	    0.008952	    0.000823
    0.000000	  272.583300	  125.627885	    0.000297	  155.644050	    0.000483	   29.895875	    0.000947	  -29.878210	    0.001784	   14.063597	    0.000039	  140.635967	    0.000390	    0.000883	    0.000137	    0.008832	    0.001366
    0.000000	  275.106700	  125.482735	    0.000639	  155.785290	    0.001034	   30.335955	    0.001559	  -30.320130	    0.002017	   14.063401	    0.000084	  140.634012	    0.000837	    0.000791	    0.000179	    0.007912	    0.001788
    0.000000	  277.632300	  125.474245	    0.000866	  155.762740	    0.002154	   30.296950	    0.001747	  -30.269955	    0.002206	   14.061849	    0.000151	  140.618492	    0.001510	    0.001350	    0.000198	    0.013497	    0.001977
    0.000000	  280.158700	  125.367730	    0.001011	  155.772685	    0.001347	   30.433350	    0.002202	  -30.415685	    0.001813	   14.057021	    0.000118	  140.570207	    0.001179	    0.000883	    0.000201	    0.008832	    0.002007
    0.000000	  282.684200	  125.197185	    0.000914	  155.780795	    0.000991	   30.586235	    0.001448	  -30.589080	    0.003239	   14.048899	    0.000095	  140.488990	    0.000952	   -0.000142	    0.000234	   -0.001423	    0.002344
    0.000000	  285.207200	  125.017270	    0.000347	  155.772870	    0.001005	   30.786190	    0.001529	  -30.788505	    0.002279	   14.039507	    0.000068	  140.395070	    0.000676	   -0.000116	    0.000190	   -0.001158	    0.001904
    0.000000	  287.753400	  124.697555	    0.000376	  155.837120	    0.000610	   31.170615	    0.002188	  -31.174635	    0.002405	   14.026734	    0.000049	  140.267337	    0.000493	   -0.000201	    0.000230	   -0.002010	    0.002296
    0.000000	  290.267000	  124.448775	    0.000285	  155.782475	    0.000979	   31.334775	    0.001791	  -31.325585	    0.001827	   14.011563	    0.000063	  140.115625	    0.000632	    0.000459	    0.000181	    0.004595	    0.001809
    0.000000	  292.787000	  124.211255	    0.000311	  155.679025	    0.000747	   31.454865	    0.002216	  -31.442660	    0.001222	   13.994514	    0.000053	  139.945140	    0.000529	    0.000610	    0.000172	    0.006102	    0.001719
    0.000000	  295.319800	  124.032275	    0.000354	  155.547295	    0.001500	   31.512555	    0.001363	  -31.473670	    0.000570	   13.978979	    0.000093	  139.789785	    0.000927	    0.001944	    0.000097	    0.019443	    0.000966
    0.000000	  297.856900	  123.889260	    0.000474	  155.278420	    0.001148	   31.386205	    0.001296	  -31.362015	    0.003500	   13.958384	    0.000081	  139.583840	    0.000811	    0.001209	    0.000240	    0.012095	    0.002398
    0.000000	  300.386800	  124.021935	    0.000386	  154.770115	    0.000909	   30.746475	    0.001758	  -30.748915	    0.002142	   13.939603	    0.000065	  139.396025	    0.000647	   -0.000122	    0.000195	   -0.001220	    0.001950
